Repository: EricViklund/recoating

File: data/CBMMD-R_2023-12-15_09-17.txt (part 1 of 4)
timestamp	date	time	Kappa	Eacc	std Eacc	Qo	std Qo	Pinc_correct	std Pinc_correct	Pref_correct	std Pref_correct	Pt_correct	std Pt_correct	B*	std B*	QL	std QL	Q0*	std Q0*	Ploss	std Ploss	B1	std B1	B2	std B2	Qext1	std Qext1	Qext2	std Qext2	Frequency [Hz]	tau	RadTop [mR/hr]	RadBot [mR/hr]	Pi_meas	Pr_meas	Pt_meas	ci	cr	ct	PHOMA_meas	PHOMB_meas	cHOMA	cHOMB	PHOMA_correct	std PHOMA_correct	PHOMB_correct	std PHOMB_correct	Qext_HOMA	std Qext_HOMA	Qext_HOMB	std Qext_HOMB	PHOMC_meas	PHOMD_meas	cHOMC	cHOMD	PHOMC_correct	std PHOMC_correct	PHOMD_correct	std PHOMD_correct	Qext_HOMC	std Qext_HOMC	Qext_HOMD	std Qext_HOMD	Dwr Temp from P	Pres 0-100T	Pres 0-1000T	TcavTop [K]	TcavUpMid[K]	TcavLoMid[K]	TcavBot[K]	AUX_RTD1[K]	AUX_RTD2[K]	AUX_RTD3[K]	AUX_RTD4[K]	
3785500233.878	2023-12-15	09:50:33	93.117	6.70912870E+0	9.80441038E-1	1.67876307E+10	2.96637505E+9	7.92516859E-1	6.15166124E-2	4.81736470E-1	3.73962398E-2	1.54806311E-3	1.20208325E-4	8.07653026E+0	0.00000000E+0	1.84035171E+9	5.52105513E+7	2.02759387E+8	3.58275734E+7	3.09232326E-1	7.19915745E-2	8.11696257E+0	1.58845110E+0	5.00614905E-3	1.22858825E-3	2.06821586E+9	5.45317339E+8	3.35340210E+12	1.01410249E+12	1.28649933E+9	2.27672930E-1	1.29102778E-2	0.00000000E+0	2.68187537E-4	3.61673210E-5	8.63581380E-6	2.95508460E+3	1.33196614E+4	1.79260826E+2	0.00000000E+0	0.00000000E+0	1.00000000E+0	1.00000000E+0	1.00000000E-12	0.00000000E+0	1.00000000E-12	0.00000000E+0	0.00000000E+0	0.00000000E+0	0.00000000E+0	0.00000000E+0	0.00000000E+0	0.00000000E+0	1.00000000E+0	1.00000000E+0	1.00000000E-12	0.00000000E+0	1.00000000E-12	0.00000000E+0	0.00000000E+0	0.00000000E+0	0.00000000E+0	0.00000000E+0	4.27068977E+0	1.05865679E+2	7.95442166E+2	4.29980000E+0	4.29330000E+0	0.00000000E+0	4.30840000E+0	4.23570000E+0	4.28140000E+0	4.27950000E+0	0.00000000E+0
3785500291.128	2023-12-15	09:51:31	93.117	6.80119711E+0	1.01941153E+0	1.76202301E+10	3.20750363E+9	7.91168375E-1	6.14119418E-2	4.86878443E-1	3.77953642E-2	1.52804870E-3	1.18654790E-4	8.27940975E+0	0.00000000E+0	1.88931702E+9	5.66795107E+7	2.03603147E+8	3.70629387E+7	3.02761883E-1	7.21105417E-2	8.32119619E+0	1.67449125E+0	5.04703129E-3	1.26435336E-3	2.11751168E+9	5.74588180E+8	3.49120682E+12	1.08111489E+12	1.28649902E+9	2.33730566E-1	1.23402590E-2	0.00000000E+0	2.67731210E-4	3.65533648E-5	8.52416409E-6	2.95508460E+3	1.33196614E+4	1.79260826E+2	0.00000000E+0	0.00000000E+0	1.00000000E+0	1.00000000E+0	1.00000000E-12	0.00000000E+0	1.00000000E-12	0.00000000E+0	0.00000000E+0	0.00000000E+0	0.00000000E+0	0.00000000E+0	0.00000000E+0	0.00000000E+0	1.00000000E+0	1.00000000E+0	1.00000000E-12	0.00000000E+0	1.00000000E-12	0.00000000E+0	0.00000000E+0	0.00000000E+0	0.00000000E+0	0.00000000E+0	4.27428787E+0	1.05865679E+2	7.98106131E+2	4.30020000E+0	4.29460000E+0	0.00000000E+0	4.30830000E+0	4.23600000E+0	4.28140000E+0	4.27950000E+0	0.00000000E+0
3785500381.019	2023-12-15	09:53:01	93.117	5.94291857E+0	8.79477926E-1	1.73844231E+10	3.11745816E+9	6.06328864E-1	4.70645376E-2	3.70829163E-1	2.87875184E-2	1.19482649E-3	9.27898263E-5	8.17628759E+0	0.00000000E+0	1.88488227E+9	5.65464682E+7	2.05407934E+8	3.68347170E+7	2.34304875E-1	5.51706491E-2	8.21798218E+0	1.63061800E+0	5.09945211E-3	1.26436484E-3	2.11541260E+9	5.65761823E+8	3.40907664E+12	1.04315671E+12	1.28649934E+9	2.33181877E-1	1.29109249E-2	0.00000000E+0	2.05181559E-4	2.78407349E-5	6.66529613E-6	2.95508460E+3	1.33196614E+4	1.79260826E+2	0.00000000E+0	0.00000000E+0	1.00000000E+0	1.00000000E+0	1.00000000E-12	0.00000000E+0	1.00000000E-12	0.00000000E+0	0.00000000E+0	0.00000000E+0	0.00000000E+0	0.00000000E+0	0.00000000E+0	0.00000000E+0	1.00000000E+0	1.00000000E+0	1.00000000E-12	0.00000000E+0	1.00000000E-12	0.00000000E+0	0.00000000E+0	0.00000000E+0	0.00000000E+0	0.00000000E+0	4.27082143E+0	1.05865679E+2	7.95539628E+2	4.29380000E+0	4.29160000E+0	0.00000000E+0	4.30520000E+0	4.23550000E+0	4.28140000E+0	4.27940000E+0	0.00000000E+0
3785500480.632	2023-12-15	09:54:40	93.117	4.98803104E+0	7.48844723E-1	1.80601794E+10	3.29348071E+9	4.15718825E-1	3.22692198E-2	2.56012636E-1	1.98753605E-2	8.22877047E-4	6.39188587E-5	8.29148487E+0	0.00000000E+0	1.93371949E+9	5.80115846E+7	2.08117380E+8	3.79525697E+7	1.58883312E-1	3.78990315E-2	8.33442754E+0	1.67997908E+0	5.17912824E-3	1.29925025E-3	2.16693700E+9	5.89018678E+8	3.48710798E+12	1.08149725E+12	1.28649931E+9	2.39223614E-1	1.44539458E-2	0.00000000E+0	1.40679162E-4	1.92206564E-5	4.59038969E-6	2.95508460E+3	1.33196614E+4	1.79260826E+2	0.00000000E+0	0.00000000E+0	1.00000000E+0	1.00000000E+0	1.00000000E-12	0.00000000E+0	1.00000000E-12	0.00000000E+0	0.00000000E+0	0.00000000E+0	0.00000000E+0	0.00000000E+0	0.00000000E+0	0.00000000E+0	1.00000000E+0	1.00000000E+0	1.00000000E-12	0.00000000E+0	1.00000000E-12	0.00000000E+0	0.00000000E+0	0.00000000E+0	0.00000000E+0	0.00000000E+0	4.27205094E+0	1.05865679E+2	7.96449275E+2	4.29460000E+0	4.29410000E+0	0.00000000E+0	4.30500000E+0	4.23580000E+0	4.28130000E+0	4.27950000E+0	0.00000000E+0
3785500573.311	2023-12-15	09:56:13	93.117	4.16263066E+0	6.27034399E-1	1.91965781E+10	3.51455387E+9	2.73076113E-1	2.11971680E-2	1.68436486E-1	1.30776255E-2	5.38846029E-4	4.18722465E-5	8.31851279E+0	0.00000000E+0	2.04943911E+9	6.14831732E+7	2.19931995E+8	4.02656369E+7	1.04100781E-1	2.49067456E-2	8.36157104E+0	1.69170594E+0	5.17619585E-3	1.30211827E-3	2.29580996E+9	6.26432986E+8	3.70862669E+12	1.15385995E+12	1.28649941E+9	2.53539459E-1	1.23406093E-2	0.00000000E+0	9.24088987E-5	1.26457033E-5	3.00593298E-6	2.95508460E+3	1.33196614E+4	1.79260826E+2	0.00000000E+0	0.00000000E+0	1.00000000E+0	1.00000000E+0	1.00000000E-12	0.00000000E+0	1.00000000E-12	0.00000000E+0	0.00000000E+0	0.00000000E+0	0.00000000E+0	0.00000000E+0	0.00000000E+0	0.00000000E+0	1.00000000E+0	1.00000000E+0	1.00000000E-12	0.00000000E+0	1.00000000E-12	0.00000000E+0	0.00000000E+0	0.00000000E+0	0.00000000E+0	0.00000000E+0	4.27108537E+0	1.05865679E+2	7.95734552E+2	4.29210000E+0	4.29000000E+0	0.00000000E+0	4.30320000E+0	4.23590000E+0	4.28140000E+0	4.27950000E+0	0.00000000E+0
3785500602.376	2023-12-15	09:56:42	93.117	4.18369073E+0	6.55780624E-1	2.03689739E+10	3.90558541E+9	2.68100130E-1	2.08109279E-2	1.68457246E-1	1.30792369E-2	5.38687828E-4	4.18599669E-5	8.64678976E+0	0.00000000E+0	2.10006188E+9	6.30018564E+7	2.17695413E+8	4.17413067E+7	9.91041960E-2	2.45797256E-2	8.69379000E+0	1.83684303E+0	5.43557033E-3	1.41274495E-3	2.34293374E+9	6.68476053E+8	3.74734805E+12	1.21032268E+12	1.28649943E+9	2.59802082E-1	1.14093828E-2	0.00000000E+0	9.07250272E-5	1.26472619E-5	3.00505046E-6	2.95508460E+3	1.33196614E+4	1.79260826E+2	0.00000000E+0	0.00000000E+0	1.00000000E+0	1.00000000E+0	1.00000000E-12	0.00000000E+0	1.00000000E-12	0.00000000E+0	0.00000000E+0	0.00000000E+0	0.00000000E+0	0.00000000E+0	0.00000000E+0	0.00000000E+0	1.00000000E+0	1.00000000E+0	1.00000000E-12	0.00000000E+0	1.00000000E-12	0.00000000E+0	0.00000000E+0	0.00000000E+0	0.00000000E+0	0.00000000E+0	4.27090941E+0	1.05865679E+2	7.95604603E+2	4.29170000E+0	4.29050000E+0	0.00000000E+0	4.30300000E+0	4.23580000E+0	4.28150000E+0	4.27960000E+0	0.00000000E+0
3785500627.803	2023-12-15	09:57:07	93.117	3.81577398E+0	5.99065423E-1	1.69470976E+10	3.25550472E+9	2.68381167E-1	2.08327422E-2	1.68756980E-1	1.31025025E-2	5.38253918E-4	4.18262867E-5	8.66027353E+0	0.00000000E+0	1.74483000E+9	5.23449000E+7	1.80619109E+8	3.46965641E+7	9.90859331E-2	2.46105764E-2	8.70731781E+0	1.84290690E+0	5.43219306E-3	1.41371834E-3	1.94630516E+9	5.56308153E+8	3.11975245E+12	1.00913639E+12	1.28649942E+9	2.15855768E-1	1.22298626E-2	0.00000000E+0	9.08201300E-5	1.26697650E-5	3.00262991E-6	2.95508460E+3	1.33196614E+4	1.79260826E+2	0.00000000E+0	0.00000000E+0	1.00000000E+0	1.00000000E+0	1.00000000E-12	0.00000000E+0	1.00000000E-12	0.00000000E+0	0.00000000E+0	0.00000000E+0	0.00000000E+0	0.00000000E+0	0.00000000E+0	0.00000000E+0	1.00000000E+0	1.00000000E+0	1.00000000E-12	0.00000000E+0	1.00000000E-12	0.00000000E+0	0.00000000E+0	0.00000000E+0	0.00000000E+0	0.00000000E+0	4.27095369E+0	1.05865679E+2	7.95637090E+2	4.29130000E+0	4.29090000E+0	0.00000000E+0	4.30320000E+0	4.23600000E+0	4.28140000E+0	4.27960000E+0	0.00000000E+0
3785500713.608	2023-12-15	09:58:33	93.117	4.00688311E+0	6.32793947E-1	1.87730523E+10	3.63103637E+9	2.68379229E-1	2.08325918E-2	1.69209176E-1	1.31376023E-2	5.37447389E-4	4.17636838E-5	8.71020313E+0	0.00000000E+0	1.92285500E+9	5.76856499E+7	1.98024178E+8	3.83013168E+7	9.86326055E-2	2.46291539E-2	8.75766488E+0	1.86550340E+0	5.44898298E-3	1.42500585E-3	2.14361391E+9	6.16769522E+8	3.44523966E+12	1.12063993E+12	1.28649942E+9	2.37879530E-1	1.34465913E-2	0.00000000E+0	9.08194741E-5	1.27037145E-5	2.99813072E-6	2.95508460E+3	1.33196614E+4	1.79260826E+2	0.00000000E+0	0.00000000E+0	1.00000000E+0	1.00000000E+0	1.00000000E-12	0.00000000E+0	1.00000000E-12	0.00000000E+0	0.00000000E+0	0.00000000E+0	0.00000000E+0	0.00000000E+0	0.00000000E+0	0.00000000E+0	1.00000000E+0	1.00000000E+0	1.00000000E-12	0.00000000E+0	1.00000000E-12	0.00000000E+0	0.00000000E+0	0.00000000E+0	0.00000000E+0	0.00000000E+0	4.27099739E+0	1.05865679E+2	7.95669578E+2	4.29240000E+0	4.29070000E+0	0.00000000E+0	4.30310000E+0	4.23600000E+0	4.28140000E+0	4.27960000E+0	0.00000000E+0
3785500821.886	2023-12-15	10:00:21	93.117	3.09785631E+0	5.02561661E-1	1.90125904E+10	7.66248238E+9	1.58876990E-1	1.23329325E-2	1.00344586E-1	7.79227705E-3	3.18959186E-4	2.48046842E-5	8.74299264E+0	0.00000000E+0	1.94077798E+9	8.66392881E+8	1.99197315E+8	9.67985191E+7	5.82134444E-2	1.45884002E-2	8.79089665E+0	1.88080658E+0	5.47913268E-3	2.80267848E-3	2.16275895E+9	9.86845455E+8	3.47000000E+12	1.09305000E+12	1.28649949E+9	2.37879530E-1	1.37532645E-2	0.00000000E+0	5.37639397E-5	7.53356885E-6	1.77930222E-6	2.95508460E+3	1.33196614E+4	1.79260826E+2	0.00000000E+0	0.00000000E+0	1.00000000E+0	1.00000000E+0	1.00000000E-12	0.00000000E+0	1.00000000E-12	0.00000000E+0	0.00000000E+0	0.00000000E+0	0.00000000E+0	0.00000000E+0	0.00000000E+0	0.00000000E+0	1.00000000E+0	1.00000000E+0	1.00000000E-12	0.00000000E+0	1.00000000E-12	0.00000000E+0	0.00000000E+0	0.00000000E+0	0.00000000E+0	0.00000000E+0	4.27042645E+0	1.05865679E+2	7.95247242E+2	4.28950000E+0	4.28670000E+0	0.00000000E+0	4.30130000E+0	4.23580000E+0	4.28130000E+0	4.27950000E+0	0.00000000E+0
3785500940.269	2023-12-15	10:02:20	93.117	2.00282963E+0	3.24967349E-1	1.91937106E+10	7.80861631E+9	6.71375158E-2	5.21203482E-3	4.29011929E-2	3.33348489E-3	1.33321623E-4	1.03961726E-5	8.96898350E+0	0.00000000E+0	1.91475168E+9	8.66432285E+8	1.92070905E+8	9.48761041E+7	2.41030013E-2	6.18688424E-3	9.01859390E+0	1.98587119E+0	5.53132870E-3	2.84601404E-3	2.12823760E+9	9.84523750E+8	3.47000000E+12	1.09305000E+12	1.28649946E+9	2.37879530E-1	1.25096927E-2	0.00000000E+0	2.27193211E-5	3.22089215E-6	7.43729825E-7	2.95508460E+3	1.33196614E+4	1.79260826E+2	0.00000000E+0	0.00000000E+0	1.00000000E+0	1.00000000E+0	1.00000000E-12	0.00000000E+0	1.00000000E-12	0.00000000E+0	0.00000000E+0	0.00000000E+0	0.00000000E+0	0.00000000E+0	0.00000000E+0	0.00000000E+0	1.00000000E+0	1.00000000E+0	1.00000000E-12	0.00000000E+0	1.00000000E-12	0.00000000E+0	0.00000000E+0	0.00000000E+0	0.00000000E+0	0.00000000E+0	4.27095369E+0	1.05865679E+2	7.95637090E+2	4.28490000E+0	4.28030000E+0	0.00000000E+0	4.29880000E+0	4.23580000E+0	4.28160000E+0	4.27980000E+0	0.00000000E+0
3785500981.379	2023-12-15	10:03:01	93.117	1.03200034E+0	1.67583490E-1	1.97278864E+10	1.09580642E+10	2.88402337E-2	2.23936737E-3	2.25786634E-2	1.75605472E-3	3.53974724E-5	2.79913567E-6	1.63625277E+1	0.00000000E+0	1.12981027E+9	7.72384512E+8	6.50717619E+7	5.14923523E+7	6.22617279E-3	2.84578675E-3	1.64555531E+1	6.95887487E+0	5.68526985E-3	3.63039765E-3	1.19885891E+9	8.36947560E+8	3.47000000E+12	1.09305000E+12	1.28649947E+9	2.37879530E-1	1.41313841E-2	0.00000000E+0	9.75952896E-6	1.69513794E-6	1.97463513E-7	2.95508460E+3	1.33196614E+4	1.79260826E+2	0.00000000E+0	0.00000000E+0	1.00000000E+0	1.00000000E+0	1.00000000E-12	0.00000000E+0	1.00000000E-12	0.00000000E+0	0.00000000E+0	0.00000000E+0	0.00000000E+0	0.00000000E+0	0.00000000E+0	0.00000000E+0	1.00000000E+0	1.00000000E+0	1.00000000E-12	0.00000000E+0	1.00000000E-12	0.00000000E+0	0.00000000E+0	0.00000000E+0	0.00000000E+0	0.00000000E+0	4.27099739E+0	1.05865679E+2	7.95669578E+2	4.28410000E+0	4.27920000E+0	0.00000000E+0	4.29760000E+0	4.23570000E+0	4.28130000E+0	4.27960000E+0	0.00000000E+0
3785501015.553	2023-12-15	10:03:35	93.117	1.06494679E+0	1.72920968E-1	2.05184462E+10	8.98670832E+9	2.05212124E-2	1.59363840E-3	1.41089120E-2	1.09865343E-3	3.76936672E-5	2.97704719E-6	1.07077645E+1	0.00000000E+0	1.74224821E+9	8.74503866E+8	1.48811347E+8	8.31282419E+7	6.37460673E-3	1.93564759E-3	1.07710806E+1	2.88753580E+0	5.91309689E-3	3.19007689E-3	1.90495708E+9	9.78221451E+8	3.47000000E+12	1.09305000E+12	1.28649948E+9	2.37879530E-1	1.25099873E-2	0.00000000E+0	6.94437391E-6	1.05925455E-6	2.10272752E-7	2.95508460E+3	1.33196614E+4	1.79260826E+2	0.00000000E+0	0.00000000E+0	1.00000000E+0	1.00000000E+0	1.00000000E-12	0.00000000E+0	1.00000000E-12	0.00000000E+0	0.00000000E+0	0.00000000E+0	0.00000000E+0	0.00000000E+0	0.00000000E+0	0.00000000E+0	1.00000000E+0	1.00000000E+0	1.00000000E-12	0.00000000E+0	1.00000000E-12	0.00000000E+0	0.00000000E+0	0.00000000E+0	0.00000000E+0	0.00000000E+0	4.27086572E+0	1.05865679E+2	7.95572115E+2	4.28380000E+0	4.27870000E+0	0.00000000E+0	4.29750000E+0	4.23550000E+0	4.28130000E+0	4.27950000E+0	0.00000000E+0
3785501037.443	2023-12-15	10:03:57	93.117	1.11560861E+0	1.81129394E-1	1.97013891E+10	8.05465418E+9	2.04926402E-2	1.59142061E-3	1.31656146E-2	1.02543925E-3	4.13653106E-5	3.26160273E-6	9.07726118E+0	0.00000000E+0	1.94399678E+9	8.85883233E+8	1.92909238E+8	9.61017372E+7	7.28566027E-3	1.89318669E-3	9.12879855E+0	2.03994322E+0	5.67763374E-3	2.93030033E-3	2.15815794E+9	1.00553261E+9	3.47000000E+12	1.09305000E+12	1.28649948E+9	2.37879530E-1	1.16883963E-2	0.00000000E+0	6.93470509E-6	9.88434629E-7	2.30754881E-7	2.95508460E+3	1.33196614E+4	1.79260826E+2	0.00000000E+0	0.00000000E+0	1.00000000E+0	1.00000000E+0	1.00000000E-12	0.00000000E+0	1.00000000E-12	0.00000000E+0	0.00000000E+0	0.00000000E+0	0.00000000E+0	0.00000000E+0	0.00000000E+0	0.00000000E+0	1.00000000E+0	1.00000000E+0	1.00000000E-12	0.00000000E+0	1.00000000E-12	0.00000000E+0	0.00000000E+0	0.00000000E+0	0.00000000E+0	0.00000000E+0	4.27086572E+0	1.05865679E+2	7.95572115E+2	4.28370000E+0	4.27900000E+0	0.00000000E+0	4.29730000E+0	4.23570000E+0	4.28110000E+0	4.27950000E+0	0.00000000E+0
3785502051.933	2023-12-15	10:20:51	93.117	7.86038303E+0	1.27506400E+0	1.71080176E+10	6.67829056E+9	1.05526897E+0	8.19116603E-2	6.36701271E-1	4.94247425E-2	2.05352499E-3	1.59442686E-4	7.95892647E+0	0.00000000E+0	1.90023709E+9	8.09836683E+8	2.12105445E+8	9.73993830E+7	4.16514169E-1	9.56679188E-2	7.99816608E+0	1.53964307E+0	4.93026442E-3	2.47303828E-3	2.13899254E+9	9.30983355E+8	3.47000000E+12	1.09305000E+12	1.28649926E+9	2.37879530E-1	9.93828041E-3	0.00000000E+0	3.57102794E-4	4.78016108E-5	1.14555145E-5	2.95508460E+3	1.33196614E+4	1.79260826E+2	0.00000000E+0	0.00000000E+0	1.00000000E+0	1.00000000E+0	1.00000000E-12	0.00000000E+0	1.00000000E-12	0.00000000E+0	0.00000000E+0	0.00000000E+0	0.00000000E+0	0.00000000E+0	0.00000000E+0	0.00000000E+0	1.00000000E+0	1.00000000E+0	1.00000000E-12	0.00000000E+0	1.00000000E-12	0.00000000E+0	0.00000000E+0	0.00000000E+0	0.00000000E+0	0.00000000E+0	4.27134874E+0	1.05865679E+2	7.95929477E+2	4.30390000E+0	4.29530000E+0	0.00000000E+0	4.31100000E+0	4.23570000E+0	4.28140000E+0	4.27950000E+0	0.00000000E+0
3785503747.659	2023-12-15	10:49:07	93.117	9.01097796E+0	1.46170077E+0	1.65395398E+10	6.37219953E+9	1.38785372E+0	1.07727179E-1	8.18964632E-1	6.35721834E-2	2.69871131E-3	2.09522589E-4	7.62723396E+0	0.00000000E+0	1.90803671E+9	7.97590466E+8	2.21164364E+8	9.91638843E+7	5.66190373E-1	1.25086416E-1	7.66358870E+0	1.40587985E+0	4.76643799E-3	2.37203206E-3	2.15819774E+9	9.20938978E+8	3.47000000E+12	1.09305000E+12	1.28649920E+9	2.37879530E-1	9.23671219E-3	0.00000000E+0	4.69649403E-4	6.14853941E-5	1.50546629E-5	2.95508460E+3	1.33196614E+4	1.79260826E+2	0.00000000E+0	0.00000000E+0	1.00000000E+0	1.00000000E+0	1.00000000E-12	0.00000000E+0	1.00000000E-12	0.00000000E+0	0.00000000E+0	0.00000000E+0	0.00000000E+0	0.00000000E+0	0.00000000E+0	0.00000000E+0	1.00000000E+0	1.00000000E+0	1.00000000E-12	0.00000000E+0	1.00000000E-12	0.00000000E+0	0.00000000E+0	0.00000000E+0	0.00000000E+0	0.00000000E+0	4.27139243E+0	1.05865679E+2	7.95961964E+2	4.30420000E+0	4.29840000E+0	0.00000000E+0	4.31210000E+0	4.23590000E+0	4.28080000E+0	4.27910000E+0	0.00000000E+0
3785503771.705	2023-12-15	10:49:31	93.117	9.96702890E+0	1.61678124E+0	1.60641759E+10	6.13142482E+9	1.70576208E+0	1.32403504E-1	9.89254262E-1	7.67902129E-2	3.30174865E-3	2.56330862E-4	7.38727529E+0	0.00000000E+0	1.90647735E+9	7.85967478E+8	2.27305923E+8	1.00178031E+8	7.13206073E-1	1.53060414E-1	7.42147428E+0	1.31289347E+0	4.62944551E-3	2.29102370E-3	2.16455320E+9	9.10598665E+8	3.47000000E+12	1.09305000E+12	1.28649912E+9	2.37879530E-1	1.00921130E-2	0.00000000E+0	5.77229527E-4	7.42702258E-5	1.84186848E-5	2.95508460E+3	1.33196614E+4	1.79260826E+2	0.00000000E+0	0.00000000E+0	1.00000000E+0	1.00000000E+0	1.00000000E-12	0.00000000E+0	1.00000000E-12	0.00000000E+0	0.00000000E+0	0.00000000E+0	0.00000000E+0	0.00000000E+0	0.00000000E+0	0.00000000E+0	1.00000000E+0	1.00000000E+0	1.00000000E-12	0.00000000E+0	1.00000000E-12	0.00000000E+0	0.00000000E+0	0.00000000E+0	0.00000000E+0	0.00000000E+0	4.27148043E+0	1.05865679E+2	7.96026939E+2	4.30620000E+0	4.30250000E+0	0.00000000E+0	4.31350000E+0	4.23610000E+0	4.28080000E+0	4.27900000E+0	0.00000000E+0
3785503795.176	2023-12-15	10:49:55	93.117	1.09883167E+1	1.78244409E+0	1.52117328E+10	5.72597410E+9	2.10715152E+0	1.63559703E-1	1.18770730E+0	9.21943107E-2	4.01305315E-3	3.11542928E-4	7.02471160E+0	0.00000000E+0	1.88733747E+9	7.62137308E+8	2.35190692E+8	1.01006292E+8	9.15431173E-1	1.87754266E-1	7.05550643E+0	1.17841773E+0	4.38378468E-3	2.15170028E-3	2.15600864E+9	8.87863954E+8	3.47000000E+12	1.09305000E+12	1.28649872E+9	2.37879530E-1	1.02094179E-2	0.00000000E+0	7.13059628E-4	8.91694810E-5	2.23866711E-5	2.95508460E+3	1.33196614E+4	1.79260826E+2	0.00000000E+0	0.00000000E+0	1.00000000E+0	1.00000000E+0	1.00000000E-12	0.00000000E+0	1.00000000E-12	0.00000000E+0	0.00000000E+0	0.00000000E+0	0.00000000E+0	0.00000000E+0	0.00000000E+0	0.00000000E+0	1.00000000E+0	1.00000000E+0	1.00000000E-12	0.00000000E+0	1.00000000E-12	0.00000000E+0	0.00000000E+0	0.00000000E+0	0.00000000E+0	0.00000000E+0	4.27595203E+0	1.05865679E+2	7.99340652E+2	4.31180000E+0	4.31050000E+0	0.00000000E+0	4.31690000E+0	4.23680000E+0	4.28180000E+0	4.27950000E+0	0.00000000E+0
3785503820.663	2023-12-15	10:50:20	93.117	1.19573850E+1	1.93963666E+0	1.45194338E+10	5.39442683E+9	2.51603984E+0	1.95297972E-1	1.37558470E+0	1.06777519E-1	4.75209371E-3	3.68907894E-4	6.67487115E+0	0.00000000E+0	1.88393178E+9	7.45990526E+8	2.45467545E+8	1.02848883E+8	1.13570304E+0	2.22582282E-1	6.70280064E+0	1.05562497E+0	4.18427488E-3	2.03813553E-3	2.16617420E+9	8.74122520E+8	3.47000000E+12	1.09305000E+12	1.28649880E+9	2.37879530E-1	1.04903596E-2	0.00000000E+0	8.51427348E-4	1.03274750E-4	2.65093820E-5	2.95508460E+3	1.33196614E+4	1.79260826E+2	0.00000000E+0	0.00000000E+0	1.00000000E+0	1.00000000E+0	1.00000000E-12	0.00000000E+0	1.00000000E-12	0.00000000E+0	0.00000000E+0	0.00000000E+0	0.00000000E+0	0.00000000E+0	0.00000000E+0	0.00000000E+0	1.00000000E+0	1.00000000E+0	1.00000000E-12	0.00000000E+0	1.00000000E-12	0.00000000E+0	0.00000000E+0	0.00000000E+0	0.00000000E+0	0.00000000E+0	4.27393681E+0	1.05865679E+2	7.97846232E+2	4.30550000E+0	4.31520000E+0	0.00000000E+0	4.31790000E+0	4.23640000E+0	4.28120000E+0	4.27930000E+0	0.00000000E+0
3785503854.571	2023-12-15	10:50:54	93.117	1.29345112E+1	2.09813651E+0	1.44230215E+10	5.37325997E+9	2.98808296E+0	2.31938371E-1	1.64473895E+0	1.27669507E-1	5.56048430E-3	4.31655872E-4	6.74928290E+0	0.00000000E+0	1.85350318E+9	7.36971083E+8	2.39183832E+8	1.00739387E+8	1.33778353E+0	2.64754787E-1	6.77733623E+0	1.08109277E+0	4.15649034E-3	2.02782469E-3	2.12812542E+9	8.62447405E+8	3.47000000E+12	1.09305000E+12	1.28649875E+9	2.37879530E-1	1.00744912E-2	0.00000000E+0	1.01116664E-3	1.23482039E-4	3.10189595E-5	2.95508460E+3	1.33196614E+4	1.79260826E+2	0.00000000E+0	0.00000000E+0	1.00000000E+0	1.00000000E+0	1.00000000E-12	0.00000000E+0	1.00000000E-12	0.00000000E+0	0.00000000E+0	0.00000000E+0	0.00000000E+0	0.00000000E+0	0.00000000E+0	0.00000000E+0	1.00000000E+0	1.00000000E+0	1.00000000E-12	0.00000000E+0	1.00000000E-12	0.00000000E+0	0.00000000E+0	0.00000000E+0	0.00000000E+0	0.00000000E+0	4.27323540E+0	1.05865679E+2	7.97326434E+2	4.30650000E+0	4.32370000E+0	0.00000000E+0	4.31620000E+0	4.23640000E+0	4.28140000E+0	4.27940000E+0	0.00000000E+0
3785503879.874	2023-12-15	10:51:19	93.117	1.39328024E+1	2.26006969E+0	1.33574681E+10	4.88910152E+9	3.54297474E+0	2.75009555E-1	1.86044236E+0	1.44412593E-1	6.45192829E-3	5.00850529E-4	6.26329731E+0	0.00000000E+0	1.83198433E+9	7.09247986E+8	2.52224884E+8	1.02700114E+8	1.67608045E+0	3.10621158E-1	6.28740734E+0	9.19749603E-1	3.84941443E-3	1.85889533E-3	2.12447951E+9	8.37405643E+8	3.47000000E+12	1.09305000E+12	1.28649875E+9	2.37879530E-1	1.06530593E-2	0.00000000E+0	1.19894190E-3	1.39676400E-4	3.59918474E-5	2.95508460E+3	1.33196614E+4	1.79260826E+2	0.00000000E+0	0.00000000E+0	1.00000000E+0	1.00000000E+0	1.00000000E-12	0.00000000E+0	1.00000000E-12	0.00000000E+0	0.00000000E+0	0.00000000E+0	0.00000000E+0	0.00000000E+0	0.00000000E+0	0.00000000E+0	1.00000000E+0	1.00000000E+0	1.00000000E-12	0.00000000E+0	1.00000000E-12	0.00000000E+0	0.00000000E+0	0.00000000E+0	0.00000000E+0	0.00000000E+0	4.27235810E+0	1.05865679E+2	7.96676686E+2	4.30670000E+0	4.33510000E+0	0.00000000E+0	4.31660000E+0	4.23640000E+0	4.28100000E+0	4.27940000E+0	0.00000000E+0
3785503905.178	2023-12-15	10:51:45	93.117	1.49806561E+1	2.43004254E+0	1.20643091E+10	4.32143758E+9	4.20636931E+0	3.26502821E-1	2.05354505E+0	1.59401393E-1	7.45889070E-3	5.79011826E-4	5.63817446E+0	0.00000000E+0	1.81111688E+9	6.78541600E+8	2.72833577E+8	1.06517443E+8	2.14536536E+0	3.63336251E-1	5.65777696E+0	7.31463660E-1	3.47674613E-3	1.65842016E-3	2.13234087E+9	8.12032478E+8	3.47000000E+12	1.09305000E+12	1.28649868E+9	2.37879530E-1	1.07785245E-2	0.00000000E+0	1.42343448E-3	1.54173968E-4	4.16091506E-5	2.95508460E+3	1.33196614E+4	1.79260826E+2	0.00000000E+0	0.00000000E+0	1.00000000E+0	1.00000000E+0	1.00000000E-12	0.00000000E+0	1.00000000E-12	0.00000000E+0	0.00000000E+0	0.00000000E+0	0.00000000E+0	0.00000000E+0	0.00000000E+0	0.00000000E+0	1.00000000E+0	1.00000000E+0	1.00000000E-12	0.00000000E+0	1.00000000E-12	0.00000000E+0	0.00000000E+0	0.00000000E+0	0.00000000E+0	0.00000000E+0	4.27222637E+0	1.05865679E+2	7.96579224E+2	4.30810000E+0	4.34930000E+0	0.00000000E+0	4.31750000E+0	4.23630000E+0	4.28130000E+0	4.27950000E+0	0.00000000E+0
3785503928.678	2023-12-15	10:52:08	93.117	1.59723957E+1	2.59091319E+0	1.08123202E+10	3.79960946E+9	4.94312993E+0	3.83690825E-1	2.21343319E+0	1.71812050E-1	8.47915733E-3	6.58205810E-4	5.04528083E+0	0.00000000E+0	1.78299977E+9	6.48814972E+8	2.94940768E+8	1.10882540E+8	2.72121758E+0	4.20402739E-1	5.06100164E+0	5.72831988E-1	3.11594243E-3	1.47050487E-3	2.13639928E+9	7.88743236E+8	3.47000000E+12	1.09305000E+12	1.28649851E+9	2.37879530E-1	9.89369356E-3	0.00000000E+0	1.67275412E-3	1.66177887E-4	4.73006709E-5	2.95508460E+3	1.33196614E+4	1.79260826E+2	0.00000000E+0	0.00000000E+0	1.00000000E+0	1.00000000E+0	1.00000000E-12	0.00000000E+0	1.00000000E-12	0.00000000E+0	0.00000000E+0	0.00000000E+0	0.00000000E+0	0.00000000E+0	0.00000000E+0	0.00000000E+0	1.00000000E+0	1.00000000E+0	1.00000000E-12	0.00000000E+0	1.00000000E-12	0.00000000E+0	0.00000000E+0	0.00000000E+0	0.00000000E+0	0.00000000E+0	4.27297248E+0	1.05865679E+2	7.97131510E+2	4.30950000E+0	4.36640000E+0	0.00000000E+0	4.31720000E+0	4.23650000E+0	4.28150000E+0	4.27960000E+0	0.00000000E+0
3785503993.956	2023-12-15	10:53:13	93.117	1.39556640E+1	2.26377808E+0	4.14340208E+9	1.35579015E+9	5.99925066E+0	4.65667838E-1	5.71695474E-1	4.43789359E-2	6.47311893E-3	5.02495364E-4	1.89309176E+0	0.00000000E+0	1.43046292E+9	4.68790213E+8	4.94440910E+8	1.62285792E+8	5.42108207E+0	4.67778022E-1	1.89535223E+0	5.25485342E-2	1.19406400E-3	5.42341366E-4	2.18608553E+9	7.17886685E+8	3.47000000E+12	1.09305000E+12	1.28649874E+9	2.37879530E-1	1.03024720E-2	0.00000000E+0	2.03014515E-3	4.29211716E-5	3.61100586E-5	2.95508460E+3	1.33196614E+4	1.79260826E+2	0.00000000E+0	0.00000000E+0	1.00000000E+0	1.00000000E+0	1.00000000E-12	0.00000000E+0	1.00000000E-12	0.00000000E+0	0.00000000E+0	0.00000000E+0	0.00000000E+0	0.00000000E+0	0.00000000E+0	0.00000000E+0	1.00000000E+0	1.00000000E+0	1.00000000E-12	0.00000000E+0	1.00000000E-12	0.00000000E+0	0.00000000E+0	0.00000000E+0	0.00000000E+0	0.00000000E+0	4.27319168E+0	1.05865679E+2	7.97293947E+2	4.30270000E+0	4.56950000E+0	0.00000000E+0	4.31530000E+0	4.23670000E+0	4.28160000E+0	4.27960000E+0	0.00000000E+0
3785504020.015	2023-12-15	10:53:40	93.117	1.49603596E+1	2.42675023E+0	3.81519299E+9	1.24618357E+9	7.30772409E+0	5.67232688E-1	5.34634183E-1	4.15022063E-2	7.43869310E-3	5.77444071E-4	1.74153367E+0	0.00000000E+0	1.39009888E+9	4.54530780E+8	5.07051542E+8	1.65966563E+8	6.76565121E+0	5.68749232E-1	1.74344845E+0	4.09231137E-2	1.09947925E-3	4.98922305E-4	2.18830272E+9	7.16624048E+8	3.47000000E+12	1.09305000E+12	1.28649874E+9	2.37879530E-1	1.04898338E-2	0.00000000E+0	2.47293228E-3	4.01387217E-5	4.14964790E-5	2.95508460E+3	1.33196614E+4	1.79260826E+2	0.00000000E+0	0.00000000E+0	1.00000000E+0	1.00000000E+0	1.00000000E-12	0.00000000E+0	1.00000000E-12	0.00000000E+0	0.00000000E+0	0.00000000E+0	0.00000000E+0	0.00000000E+0	0.00000000E+0	0.00000000E+0	1.00000000E+0	1.00000000E+0	1.00000000E-12	0.00000000E+0	1.00000000E-12	0.00000000E+0	0.00000000E+0	0.00000000E+0	0.00000000E+0	0.00000000E+0	4.27183182E+0	1.05865679E+2	7.96286838E+2	4.30270000E+0	4.62730000E+0	0.00000000E+0	4.31580000E+0	4.23690000E+0	4.28140000E+0	4.27950000E+0	0.00000000E+0
3785504040.648	2023-12-15	10:54:00	93.117	1.59539333E+1	2.58791840E+0	3.50782401E+9	1.14417228E+9	8.85546826E+0	6.87369943E-1	4.78659493E-1	3.71574021E-2	8.45956665E-3	6.56685165E-4	1.60583523E+0	0.00000000E+0	1.34478247E+9	4.38937875E+8	5.16065810E+8	1.68559356E+8	8.36834920E+0	6.88373839E-1	1.60745857E+0	3.14940773E-2	1.01090029E-3	4.58392376E-4	2.18221737E+9	7.13072520E+8	3.47000000E+12	1.09305000E+12	1.28649871E+9	2.37879530E-1	1.38171054E-2	0.00000000E+0	2.99668858E-3	3.59363108E-5	4.71913850E-5	2.95508460E+3	1.33196614E+4	1.79260826E+2	0.00000000E+0	0.00000000E+0	1.00000000E+0	1.00000000E+0	1.00000000E-12	0.00000000E+0	1.00000000E-12	0.00000000E+0	0.00000000E+0	0.00000000E+0	0.00000000E+0	0.00000000E+0	0.00000000E+0	0.00000000E+0	1.00000000E+0	1.00000000E+0	1.00000000E-12	0.00000000E+0	1.00000000E-12	0.00000000E+0	0.00000000E+0	0.00000000E+0	0.00000000E+0	0.00000000E+0	4.27104108E+0	1.05865679E+2	7.95702065E+2	4.30320000E+0	4.68940000E+0	0.00000000E+0	4.31720000E+0	4.23720000E+0	4.28130000E+0	4.27960000E+0	0.00000000E+0
3785504064.633	2023-12-15	10:54:24	93.117	1.64714276E+1	2.67186148E+0	3.27267084E+9	1.06638462E+9	9.96128816E+0	7.73204650E-1	3.91295407E-1	3.03761260E-2	9.01726963E-3	6.99974556E-4	1.49437481E+0	0.00000000E+0	1.31078424E+9	4.27305521E+8	5.25496100E+8	1.71384748E+8	9.56097549E+0	7.73801415E-1	1.49578421E+0	2.44278870E-2	9.43132806E-4	4.27438152E-4	2.18792980E+9	7.13821637E+8	3.47000000E+12	1.09305000E+12	1.28649861E+9	2.37879530E-1	5.52622543E-2	0.00000000E+0	3.37089780E-3	2.93772788E-5	5.03025108E-5	2.95508460E+3	1.33196614E+4	1.79260826E+2	0.00000000E+0	0.00000000E+0	1.00000000E+0	1.00000000E+0	1.00000000E-12	0.00000000E+0	1.00000000E-12	0.00000000E+0	0.00000000E+0	0.00000000E+0	0.00000000E+0	0.00000000E+0	0.00000000E+0	0.00000000E+0	1.00000000E+0	1.00000000E+0	1.00000000E-12	0.00000000E+0	1.00000000E-12	0.00000000E+0	0.00000000E+0	0.00000000E+0	0.00000000E+0	0.00000000E+0	4.27178753E+0	1.05865679E+2	7.96254350E+2	4.30380000E+0	4.72150000E+0	0.00000000E+0	4.32030000E+0	4.23770000E+0	4.28150000E+0	4.27970000E+0	0.00000000E+0
3785504087.449	2023-12-15	10:54:47	93.117	1.65741543E+1	2.68852486E+0	3.23269934E+9	1.05325076E+9	1.01940520E+1	7.91271979E-1	3.84619121E-1	2.98579069E-2	9.13009573E-3	7.08732216E-4	1.48213328E+0	0.00000000E+0	1.30117530E+9	4.24119480E+8	5.24216531E+8	1.70941976E+8	9.80030274E+0	7.91835426E-1	1.48351406E+0	2.36883088E-2	9.31613642E-4	4.22194888E-4	2.17908238E+9	7.10822312E+8	3.47000000E+12	1.09305000E+12	1.28649828E+9	2.37879530E-1	5.57685374E-2	0.00000000E+0	3.44966502E-3	2.88760434E-5	5.09319071E-5	2.95508460E+3	1.33196614E+4	1.79260826E+2	0.00000000E+0	0.00000000E+0	1.00000000E+0	1.00000000E+0	1.00000000E-12	0.00000000E+0	1.00000000E-12	0.00000000E+0	0.00000000E+0	0.00000000E+0	0.00000000E+0	0.00000000E+0	0.00000000E+0	0.00000000E+0	1.00000000E+0	1.00000000E+0	1.00000000E-12	0.00000000E+0	1.00000000E-12	0.00000000E+0	0.00000000E+0	0.00000000E+0	0.00000000E+0	0.00000000E+0	4.27582076E+0	1.05865679E+2	7.99243190E+2	4.30730000E+0	4.72820000E+0	0.00000000E+0	4.32130000E+0	4.23840000E+0	4.28220000E+0	4.28010000E+0	0.00000000E+0
3785504117.997	2023-12-15	10:55:17	93.117	1.65417631E+1	2.68327066E+0	2.45788005E+9	7.99104704E+8	1.28953195E+1	1.00094672E+0	4.68182186E-2	3.63752577E-3	9.09444432E-3	7.05964922E-4	1.12823638E+0	0.00000000E+0	1.15407308E+9	3.75222780E+8	5.42267338E+8	1.76312098E+8	1.28394068E+1	1.00095358E+0	1.12903554E+0	5.32421501E-3	7.08322780E-4	3.20650206E-4	2.17697315E+9	7.07850845E+8	3.47000000E+12	1.09305000E+12	1.28649853E+9	2.37879530E-1	3.81637584E-2	0.00000000E+0	4.36377337E-3	3.51497062E-6	5.07330270E-5	2.95508460E+3	1.33196614E+4	1.79260826E+2	0.00000000E+0	0.00000000E+0	1.00000000E+0	1.00000000E+0	1.00000000E-12	0.00000000E+0	1.00000000E-12	0.00000000E+0	0.00000000E+0	0.00000000E+0	0.00000000E+0	0.00000000E+0	0.00000000E+0	0.00000000E+0	1.00000000E+0	1.00000000E+0	1.00000000E-12	0.00000000E+0	1.00000000E-12	0.00000000E+0	0.00000000E+0	0.00000000E+0	0.00000000E+0	0.00000000E+0	4.27288445E+0	1.05865679E+2	7.97066535E+2	4.30530000E+0	4.72540000E+0	0.00000000E+0	4.32240000E+0	4.23780000E+0	4.28180000E+0	4.27980000E+0	0.00000000E+0
3785504149.628	2023-12-15	10:55:49	93.117	1.66138547E+1	2.69496468E+0	2.16254966E+9	7.02942713E+8	1.47316350E+1	1.14348314E+0	2.15723573E-3	1.71362472E-4	9.17388709E-3	7.12131339E-4	1.02449857E+0	0.00000000E+0	1.06752497E+9	3.47002371E+8	5.27303393E+8	1.71401825E+8	1.47203039E+1	1.14348337E+0	1.02513705E+0	1.01639801E-3	6.23213159E-4	2.82092113E-4	2.10952248E+9	6.85709272E+8	3.47000000E+12	1.09305000E+12	1.28649858E+9	2.37879530E-1	5.62793568E-2	0.00000000E+0	4.98518216E-3	1.61958751E-7	5.11761956E-5	2.95508460E+3	1.33196614E+4	1.79260826E+2	0.00000000E+0	0.00000000E+0	1.00000000E+0	1.00000000E+0	1.00000000E-12	0.00000000E+0	1.00000000E-12	0.00000000E+0	0.00000000E+0	0.00000000E+0	0.00000000E+0	0.00000000E+0	0.00000000E+0	0.00000000E+0	1.00000000E+0	1.00000000E+0	1.00000000E-12	0.00000000E+0	1.00000000E-12	0.00000000E+0	0.00000000E+0	0.00000000E+0	0.00000000E+0	0.00000000E+0	4.27222637E+0	1.05865679E+2	7.96579224E+2	4.30400000E+0	4.72460000E+0	0.00000000E+0	4.31950000E+0	4.23820000E+0	4.28190000E+0	4.27990000E+0	0.00000000E+0
3785504168.871	2023-12-15	10:56:08	93.117	1.67965747E+1	2.72460382E+0	1.88461261E+9	6.12792164E+8	1.73731938E+1	1.34852324E+0	9.90227247E-2	7.68967313E-3	9.37678647E-3	7.27880566E-4	1.16332366E+0	0.00000000E+0	8.70692461E+8	2.83124018E+8	4.02479054E+8	1.30880808E+8	1.72647943E+1	1.34854536E+0	1.16395548E+0	6.88702073E-3	5.43116026E-4	2.45876910E-4	1.61914493E+9	5.26561046E+8	3.47000000E+12	1.09305000E+12	1.28649867E+9	2.37879530E-1	7.02091776E-2	0.00000000E+0	5.87908510E-3	7.43432746E-6	5.23080624E-5	2.95508460E+3	1.33196614E+4	1.79260826E+2	0.00000000E+0	0.00000000E+0	1.00000000E+0	1.00000000E+0	1.00000000E-12	0.00000000E+0	1.00000000E-12	0.00000000E+0	0.00000000E+0	0.00000000E+0	0.00000000E+0	0.00000000E+0	0.00000000E+0	0.00000000E+0	1.00000000E+0	1.00000000E+0	1.00000000E-12	0.00000000E+0	1.00000000E-12	0.00000000E+0	0.00000000E+0	0.00000000E+0	0.00000000E+0	0.00000000E+0	4.27170012E+0	1.05865679E+2	7.96189376E+2	4.30150000E+0	4.78630000E+0	0.00000000E+0	4.31930000E+0	4.23820000E+0	4.28170000E+0	4.28000000E+0	0.00000000E+0
3785504182.269	2023-12-15	10:56:22	93.117	1.67763722E+1	2.72132675E+0	1.88557830E+9	6.13115593E+8	1.73271401E+1	1.34494851E+0	1.03318775E-1	8.02313585E-3	9.35424367E-3	7.26130774E-4	8.56632066E-1	0.00000000E+0	1.01503916E+9	3.30062850E+8	5.46709913E+8	1.77781594E+8	1.72144670E+1	1.34497263E+0	8.57097555E-1	5.18889750E-3	5.43394323E-4	2.46004851E-4	2.19995763E+9	7.15463310E+8	3.47000000E+12	1.09305000E+12	1.28649864E+9	2.37879530E-1	1.65666272E-1	0.00000000E+0	5.86350052E-3	7.75686194E-6	5.21823082E-5	2.95508460E+3	1.33196614E+4	1.79260826E+2	0.00000000E+0	0.00000000E+0	1.00000000E+0	1.00000000E+0	1.00000000E-12	0.00000000E+0	1.00000000E-12	0.00000000E+0	0.00000000E+0	0.00000000E+0	0.00000000E+0	0.00000000E+0	0.00000000E+0	0.00000000E+0	1.00000000E+0	1.00000000E+0	1.00000000E-12	0.00000000E+0	1.00000000E-12	0.00000000E+0	0.00000000E+0	0.00000000E+0	0.00000000E+0	0.00000000E+0	4.27183182E+0	1.05865679E+2	7.96286838E+2	4.30200000E+0	4.78720000E+0	0.00000000E+0	4.32070000E+0	4.23810000E+0	4.28190000E+0	4.28010000E+0	0.00000000E+0
3785504224.636	2023-12-15	10:57:04	93.117	1.74877975E+1	2.83672757E+0	1.53415374E+9	4.99636289E+8	2.37559410E+1	1.84395765E+0	7.55542217E-1	5.86492802E-2	1.01644248E-2	7.89017739E-4	6.97306246E-1	0.00000000E+0	9.03476181E+8	2.94289464E+8	5.32300039E+8	1.73415277E+8	2.29902343E+1	1.84489029E+0	6.97614539E-1	1.01327405E-2	4.42119235E-4	2.00319308E-4	2.19914245E+9	7.16918761E+8	3.47000000E+12	1.09305000E+12	1.28649864E+9	2.37879530E-1	1.68012164E+0	0.00000000E+0	8.03900538E-3	5.67238305E-5	5.67018742E-5	2.95508460E+3	1.33196614E+4	1.79260826E+2	0.00000000E+0	0.00000000E+0	1.00000000E+0	1.00000000E+0	1.00000000E-12	0.00000000E+0	1.00000000E-12	0.00000000E+0	0.00000000E+0	0.00000000E+0	0.00000000E+0	0.00000000E+0	0.00000000E+0	0.00000000E+0	1.00000000E+0	1.00000000E+0	1.00000000E-12	0.00000000E+0	1.00000000E-12	0.00000000E+0	0.00000000E+0	0.00000000E+0	0.00000000E+0	0.00000000E+0	4.27165582E+0	1.05865679E+2	7.96156888E+2	4.30220000E+0	4.83310000E+0	0.00000000E+0	4.32040000E+0	4.23810000E+0	4.28200000E+0	4.28020000E+0	0.00000000E+0
3785504267.582	2023-12-15	10:57:47	93.117	1.76486879E+1	2.86282571E+0	1.55567934E+9	5.06591282E+8	2.38185564E+1	1.84881791E+0	7.16987878E-1	5.56566588E-2	1.03523136E-2	8.03601829E-4	7.04304115E-1	0.00000000E+0	9.12385410E+8	2.97156646E+8	5.35341904E+8	1.74384459E+8	2.30912162E+1	1.84965564E+0	7.04619870E-1	9.93125759E-3	4.48322577E-4	2.03118505E-4	2.20782781E+9	7.19629971E+8	3.47000000E+12	1.09305000E+12	1.28649838E+9	2.37879530E-1	1.13554883E+0	0.00000000E+0	8.06019443E-3	5.38292870E-5	5.77500048E-5	2.95508460E+3	1.33196614E+4	1.79260826E+2	0.00000000E+0	0.00000000E+0	1.00000000E+0	1.00000000E+0	1.00000000E-12	0.00000000E+0	1.00000000E-12	0.00000000E+0	0.00000000E+0	0.00000000E+0	0.00000000E+0	0.00000000E+0	0.00000000E+0	0.00000000E+0	1.00000000E+0	1.00000000E+0	1.00000000E-12	0.00000000E+0	1.00000000E-12	0.00000000E+0	0.00000000E+0	0.00000000E+0	0.00000000E+0	0.00000000E+0	4.27481334E+0	1.05865679E+2	7.98495980E+2	4.30510000E+0	4.84330000E+0	0.00000000E+0	4.32170000E+0	4.23880000E+0	4.28270000E+0	4.28090000E+0	0.00000000E+0
3785504827.676	2023-12-15	11:07:07	93.117	1.76595137E+1	2.86458177E+0	1.55613348E+9	5.06782304E+8	2.38733746E+1	1.85307295E+0	7.50203298E-1	5.82348687E-2	1.03650178E-2	8.04587942E-4	6.98847205E-1	0.00000000E+0	9.15583188E+8	2.98225352E+8	5.38943811E+8	1.75574859E+8	2.31128063E+1	1.85398795E+0	6.99160606E-1	1.00885571E-2	4.48453453E-4	2.03186735E-4	2.22571676E+9	7.25555048E+8	3.47000000E+12	1.09305000E+12	1.28649846E+9	2.37879530E-1	6.02265691E-2	0.00000000E+0	8.07874491E-3	5.63230006E-5	5.78208749E-5	2.95508460E+3	1.33196614E+4	1.79260826E+2	0.00000000E+0	0.00000000E+0	1.00000000E+0	1.00000000E+0	1.00000000E-12	0.00000000E+0	1.00000000E-12	0.00000000E+0	0.00000000E+0	0.00000000E+0	0.00000000E+0	0.00000000E+0	0.00000000E+0	0.00000000E+0	1.00000000E+0	1.00000000E+0	1.00000000E-12	0.00000000E+0	1.00000000E-12	0.00000000E+0	0.00000000E+0	0.00000000E+0	0.00000000E+0	0.00000000E+0	4.27323540E+0	1.05865679E+2	7.97326434E+2	4.30100000E+0	4.81560000E+0	0.00000000E+0	4.31870000E+0	4.24060000E+0	4.28430000E+0	4.28270000E+0	0.00000000E+0
3785505075.741	2023-12-15	11:11:15	93.117	1.81750557E+1	2.94820824E+0	1.36149843E+9	4.44395534E+8	2.99118429E+1	2.32178414E+0	1.91901517E+0	1.48959066E-1	1.09790326E-2	8.52248310E-4	5.95800171E-1	0.00000000E+0	8.52841395E+8	2.78454504E+8	5.34428690E+8	1.74545662E+8	2.79818487E+1	2.32655778E+0	5.96033941E-1	1.29177189E-2	3.92362661E-4	1.77980103E-4	2.28426326E+9	7.47229413E+8	3.47000000E+12	1.09305000E+12	1.28649844E+9	2.37879530E-1	2.62364736E+0	0.00000000E+0	1.01221613E-2	1.44073870E-4	6.12461344E-5	2.95508460E+3	1.33196614E+4	1.79260826E+2	0.00000000E+0	0.00000000E+0	1.00000000E+0	1.00000000E+0	1.00000000E-12	0.00000000E+0	1.00000000E-12	0.00000000E+0	0.00000000E+0	0.00000000E+0	0.00000000E+0	0.00000000E+0	0.00000000E+0	0.00000000E+0	1.00000000E+0	1.00000000E+0	1.00000000E-12	0.00000000E+0	1.00000000E-12	0.00000000E+0	0.00000000E+0	0.00000000E+0	0.00000000E+0	0.00000000E+0	4.27262156E+0	1.05865679E+2	7.96871611E+2	4.30230000E+0	4.84310000E+0	0.00000000E+0	4.32300000E+0	4.24050000E+0	4.28530000E+0	4.28340000E+0	0.00000000E+0
3785506460.517	2023-12-15	11:34:20	93.117	1.82563713E+1	2.96139851E+0	1.35662716E+9	4.42826866E+8	3.03096582E+1	2.35266291E+0	1.96441273E+0	1.52482865E-1	1.10774933E-2	8.59890912E-4	5.94157833E-1	0.00000000E+0	8.50666697E+8	2.77758576E+8	5.33615104E+8	1.74289263E+8	2.83341680E+1	2.35759931E+0	5.94390124E-1	1.29608190E-2	3.90958835E-4	1.77347733E-4	2.28238509E+9	7.46670911E+8	3.47000000E+12	1.09305000E+12	1.28649817E+9	2.37879530E-1	4.09149181E+0	0.00000000E+0	1.02567819E-2	1.47482182E-4	6.17953936E-5	2.95508460E+3	1.33196614E+4	1.79260826E+2	0.00000000E+0	0.00000000E+0	1.00000000E+0	1.00000000E+0	1.00000000E-12	0.00000000E+0	1.00000000E-12	0.00000000E+0	0.00000000E+0	0.00000000E+0	0.00000000E+0	0.00000000E+0	0.00000000E+0	0.00000000E+0	1.00000000E+0	1.00000000E+0	1.00000000E-12	0.00000000E+0	1.00000000E-12	0.00000000E+0	0.00000000E+0	0.00000000E+0	0.00000000E+0	0.00000000E+0	4.27638964E+0	1.05865679E+2	7.99665526E+2	4.30840000E+0	4.83010000E+0	0.00000000E+0	4.33010000E+0	4.24330000E+0	4.28790000E+0	4.28610000E+0	0.00000000E+0
3785506510.676	2023-12-15	11:35:10	93.117	1.82929540E+1	2.96733261E+0	1.20523578E+9	3.94355459E+8	3.54129081E+1	2.74878162E+0	3.38057779E+0	2.62406834E-1	1.11219326E-2	8.63340328E-4	5.27920262E-1	0.00000000E+0	7.88534152E+8	2.58120656E+8	5.16083314E+8	1.69008401E+8	3.20212084E+1	2.76127842E+0	5.28103624E-1	1.46552733E-2	3.47330195E-4	1.57752961E-4	2.28219562E+9	7.49419667E+8	3.47000000E+12	1.09305000E+12	1.28649809E+9	2.37879530E-1	5.53704568E+0	0.00000000E+0	1.19837206E-2	2.53803583E-4	6.20432965E-5	2.95508460E+3	1.33196614E+4	1.79260826E+2	0.00000000E+0	0.00000000E+0	1.00000000E+0	1.00000000E+0	1.00000000E-12	0.00000000E+0	1.00000000E-12	0.00000000E+0	0.00000000E+0	0.00000000E+0	0.00000000E+0	0.00000000E+0	0.00000000E+0	0.00000000E+0	1.00000000E+0	1.00000000E+0	1.00000000E-12	0.00000000E+0	1.00000000E-12	0.00000000E+0	0.00000000E+0	0.00000000E+0	0.00000000E+0	0.00000000E+0	4.27752708E+0	1.05865679E+2	8.00510198E+2	4.30910000E+0	4.84450000E+0	0.00000000E+0	4.33030000E+0	4.24360000E+0	4.28820000E+0	4.28640000E+0	0.00000000E+0
