Repository: EricViklund/recoating

File: data/CBMM-D-Roughness_2019-02-26_09-30.txt (part 3 of 6)
timestamp	date	time	Kappa	Eacc	std Eacc	Qo	std Qo	Pinc_correct	std Pinc_correct	Pref_correct	std Pref_correct	Pt_correct	std Pt_correct	B*	std B*	QL	std QL	Q0*	std Q0*	Ploss	std Ploss	B1	std B1	B2	std B2	Qext1	std Qext1	Qext2	std Qext2	Frequency [Hz]	tau	RadTop [mR/hr]	RadBot [mR/hr]	Pi_meas	Pr_meas	Pt_meas	ci	cr	ct	PHOMA_meas	PHOMB_meas	cHOMA	cHOMB	PHOMA_correct	std PHOMA_correct	PHOMB_correct	std PHOMB_correct	Qext_HOMA	std Qext_HOMA	Qext_HOMB	std Qext_HOMB	PHOMC_meas	PHOMD_meas	cHOMC	cHOMD	PHOMC_correct	std PHOMC_correct	PHOMD_correct	std PHOMD_correct	Qext_HOMC	std Qext_HOMC	Qext_HOMD	std Qext_HOMD	Dwr Temp from P	Pres 0-100T	Pres 0-1000T	TcavTop [K]	TcavUpMid[K]	TcavLoMid[K]	TcavBot[K]	AUX_RTD1[K]	AUX_RTD2[K]	AUX_RTD3[K]	AUX_RTD4[K]	
3634054999.575	2019-02-26	13:43:19	93.117	4.95308071E+0	4.85470618E-1	7.94124518E+10	1.60682984E+10	4.11748494E-2	3.19682242E-3	4.07215772E-3	3.19617185E-4	1.47364078E-3	1.14403094E-4	1.91750332E+0	0.00000000E+0	2.61382244E+10	5.31559885E+9	8.95910699E+9	1.82971315E+9	3.56290509E-2	3.21479654E-3	1.99681251E+0	6.09397473E-2	4.13606520E-2	1.12011326E-2	3.97696086E+10	8.13799001E+9	1.92000000E+12	3.45600000E+11	1.28666040E+9	1.67406155E+0	1.51721725E-2	0.00000000E+0	1.33742773E-5	3.18535082E-7	2.13430285E-5	3.07865977E+3	1.27840164E+4	6.90455329E+1	0.00000000E+0	0.00000000E+0	1.00000000E+0	1.00000000E+0	1.00000000E-12	0.00000000E+0	1.00000000E-12	0.00000000E+0	0.00000000E+0	0.00000000E+0	0.00000000E+0	0.00000000E+0	0.00000000E+0	0.00000000E+0	1.00000000E+0	1.00000000E+0	1.00000000E-12	0.00000000E+0	1.00000000E-12	0.00000000E+0	0.00000000E+0	0.00000000E+0	0.00000000E+0	0.00000000E+0	1.97233642E+0	2.15353832E+1	2.17977719E+1	1.97400000E+0	1.97200000E+0	1.97200000E+0	1.97000000E+0	1.97360000E+0	1.97320000E+0	1.97530000E+0	1.97340000E+0
3634055129.710	2019-02-26	13:45:29	93.117	4.92110051E+0	4.82336268E-1	7.80296812E+10	1.57798877E+10	4.12590628E-2	3.20335913E-3	4.01068247E-3	3.14849041E-4	1.45467270E-3	1.12930776E-4	1.90605115E+0	0.00000000E+0	2.58021486E+10	5.24368965E+9	8.87876617E+9	1.81188397E+9	3.57937076E-2	3.22077522E-3	1.98351394E+0	5.98164143E-2	4.06404590E-2	1.10027383E-2	3.93391141E+10	8.04348974E+9	1.92000000E+12	3.45600000E+11	1.28666048E+9	1.67406155E+0	1.53799037E-2	0.00000000E+0	1.34016312E-5	3.13726323E-7	2.10683102E-5	3.07865977E+3	1.27840164E+4	6.90455329E+1	0.00000000E+0	0.00000000E+0	1.00000000E+0	1.00000000E+0	1.00000000E-12	0.00000000E+0	1.00000000E-12	0.00000000E+0	0.00000000E+0	0.00000000E+0	0.00000000E+0	0.00000000E+0	0.00000000E+0	0.00000000E+0	1.00000000E+0	1.00000000E+0	1.00000000E-12	0.00000000E+0	1.00000000E-12	0.00000000E+0	0.00000000E+0	0.00000000E+0	0.00000000E+0	0.00000000E+0	1.97436963E+0	2.16653303E+1	2.18952320E+1	1.97600000E+0	1.97300000E+0	1.97400000E+0	1.97200000E+0	1.97540000E+0	1.97510000E+0	1.97710000E+0	1.97520000E+0
3634055832.348	2019-02-26	13:57:12	93.117	4.98789454E+0	4.88882690E-1	8.22635962E+10	1.66657588E+10	4.05406289E-2	3.14759369E-3	4.16680962E-3	3.26958783E-4	1.49442920E-3	1.16016709E-4	1.94375175E+0	0.00000000E+0	2.67970191E+10	5.45797878E+9	9.10301592E+9	1.86242849E+9	3.48793901E-2	3.16665564E-3	2.02703301E+0	6.35148627E-2	4.28456230E-2	1.16112899E-2	4.05832544E+10	8.31950853E+9	1.92000000E+12	3.45600000E+11	1.28666195E+9	1.67406155E+0	1.58730025E-2	0.00000000E+0	1.31682719E-5	3.25939007E-7	2.16441113E-5	3.07865977E+3	1.27840164E+4	6.90455329E+1	0.00000000E+0	0.00000000E+0	1.00000000E+0	1.00000000E+0	1.00000000E-12	0.00000000E+0	1.00000000E-12	0.00000000E+0	0.00000000E+0	0.00000000E+0	0.00000000E+0	0.00000000E+0	0.00000000E+0	0.00000000E+0	1.00000000E+0	1.00000000E+0	1.00000000E-12	0.00000000E+0	1.00000000E-12	0.00000000E+0	0.00000000E+0	0.00000000E+0	0.00000000E+0	0.00000000E+0	1.82138424E+0	1.33194800E+1	1.35136556E+1	1.82900000E+0	1.82700000E+0	1.82800000E+0	1.82600000E+0	1.82920000E+0	1.82850000E+0	1.82800000E+0	1.82810000E+0
3634055844.836	2019-02-26	13:57:24	93.117	4.99780223E+0	4.89853735E-1	8.21490019E+10	1.66451806E+10	4.07880503E-2	3.16679875E-3	4.22073662E-3	3.31141693E-4	1.50037201E-3	1.16477996E-4	1.94847247E+0	0.00000000E+0	2.67183754E+10	5.44306358E+9	9.06176865E+9	1.85444897E+9	3.50669417E-2	3.18619463E-3	2.03183969E+0	6.39013028E-2	4.27859385E-2	1.15961421E-2	4.04308480E+10	8.29026668E+9	1.92000000E+12	3.45600000E+11	1.28666198E+9	1.67406155E+0	1.58730792E-2	0.00000000E+0	1.32486385E-5	3.30157321E-7	2.17301822E-5	3.07865977E+3	1.27840164E+4	6.90455329E+1	0.00000000E+0	0.00000000E+0	1.00000000E+0	1.00000000E+0	1.00000000E-12	0.00000000E+0	1.00000000E-12	0.00000000E+0	0.00000000E+0	0.00000000E+0	0.00000000E+0	0.00000000E+0	0.00000000E+0	0.00000000E+0	1.00000000E+0	1.00000000E+0	1.00000000E-12	0.00000000E+0	1.00000000E-12	0.00000000E+0	0.00000000E+0	0.00000000E+0	0.00000000E+0	0.00000000E+0	1.81845272E+0	1.31862843E+1	1.33512220E+1	1.82700000E+0	1.82400000E+0	1.82500000E+0	1.82400000E+0	1.82650000E+0	1.82580000E+0	1.82520000E+0	1.82520000E+0
3634060852.094	2019-02-26	15:20:52	93.117	5.00902228E+0	4.90953402E-1	8.13997213E+10	1.65512496E+10	4.20011636E-2	3.26096161E-3	4.94523806E-3	3.87344669E-4	1.50711623E-3	1.17001488E-4	2.04475806E+0	0.00000000E+0	2.56470562E+10	5.24833100E+9	8.42334784E+9	1.73324460E+9	3.55488093E-2	3.28596955E-3	2.13144698E+0	7.22873084E-2	4.23956882E-2	1.15129321E-2	3.81898879E+10	7.87253889E+9	1.92000000E+12	3.45600000E+11	1.28666460E+9	1.67406155E+0	1.62369556E-2	0.00000000E+0	1.36426779E-5	3.86829764E-7	2.18278601E-5	3.07865977E+3	1.27840164E+4	6.90455329E+1	0.00000000E+0	0.00000000E+0	1.00000000E+0	1.00000000E+0	1.00000000E-12	0.00000000E+0	1.00000000E-12	0.00000000E+0	0.00000000E+0	0.00000000E+0	0.00000000E+0	0.00000000E+0	0.00000000E+0	0.00000000E+0	1.00000000E+0	1.00000000E+0	1.00000000E-12	0.00000000E+0	1.00000000E-12	0.00000000E+0	0.00000000E+0	0.00000000E+0	0.00000000E+0	0.00000000E+0	1.43604174E+0	2.57936397E+0	2.69557465E+0	1.45300000E+0	1.44700000E+0	1.44800000E+0	1.44800000E+0	1.44160000E+0	1.44310000E+0	1.44040000E+0	1.44270000E+0
3634060853.417	2019-02-26	15:20:53	93.117	5.00953005E+0	4.91003167E-1	8.15682237E+10	1.65878713E+10	4.19492900E-2	3.25693514E-3	4.95930247E-3	3.88435807E-4	1.50742180E-3	1.17025206E-4	2.04800615E+0	0.00000000E+0	2.56705987E+10	5.25409896E+9	8.42209545E+9	1.73335991E+9	3.54825657E-2	3.28210357E-3	2.13501251E+0	7.26045980E-2	4.24834498E-2	1.15376848E-2	3.82050331E+10	7.87732987E+9	1.92000000E+12	3.45600000E+11	1.28666460E+9	1.67406155E+0	1.62661914E-2	0.00000000E+0	1.36258285E-5	3.87929920E-7	2.18322857E-5	3.07865977E+3	1.27840164E+4	6.90455329E+1	0.00000000E+0	0.00000000E+0	1.00000000E+0	1.00000000E+0	1.00000000E-12	0.00000000E+0	1.00000000E-12	0.00000000E+0	0.00000000E+0	0.00000000E+0	0.00000000E+0	0.00000000E+0	0.00000000E+0	0.00000000E+0	1.00000000E+0	1.00000000E+0	1.00000000E-12	0.00000000E+0	1.00000000E-12	0.00000000E+0	0.00000000E+0	0.00000000E+0	0.00000000E+0	0.00000000E+0	1.43604174E+0	2.57936397E+0	2.66308793E+0	1.45300000E+0	1.44700000E+0	1.44800000E+0	1.44800000E+0	1.44160000E+0	1.44300000E+0	1.44040000E+0	1.44270000E+0
3634061543.800	2019-02-26	15:32:23	93.117	5.01651103E+0	4.91687367E-1	8.30346582E+10	1.68920945E+10	4.13895669E-2	3.21348896E-3	4.92480148E-3	3.85759174E-4	1.51162603E-3	1.17351542E-4	2.05317530E+0	0.00000000E+0	2.60687632E+10	5.33793934E+9	8.53824648E+9	1.75813247E+9	3.49531393E-2	3.23868690E-3	2.14196942E+0	7.32681107E-2	4.32472178E-2	1.17474521E-2	3.87655667E+10	7.99694711E+9	1.92000000E+12	3.45600000E+11	1.28666471E+9	1.67406155E+0	1.52238063E-2	0.00000000E+0	1.34440211E-5	3.85231160E-7	2.18931764E-5	3.07865977E+3	1.27840164E+4	6.90455329E+1	0.00000000E+0	0.00000000E+0	1.00000000E+0	1.00000000E+0	1.00000000E-12	0.00000000E+0	1.00000000E-12	0.00000000E+0	0.00000000E+0	0.00000000E+0	0.00000000E+0	0.00000000E+0	0.00000000E+0	0.00000000E+0	1.00000000E+0	1.00000000E+0	1.00000000E-12	0.00000000E+0	1.00000000E-12	0.00000000E+0	0.00000000E+0	0.00000000E+0	0.00000000E+0	0.00000000E+0	1.43244826E+0	2.53063388E+0	2.69557465E+0	1.45000000E+0	1.44400000E+0	1.44500000E+0	1.44400000E+0	1.43780000E+0	1.43930000E+0	1.43680000E+0	1.43920000E+0
3634061589.616	2019-02-26	15:33:09	93.117	4.52391989E+0	4.43409059E-1	8.47307641E+10	1.72764804E+10	3.33121833E-2	2.58651573E-3	4.22607855E-3	3.31556050E-4	1.22933609E-3	9.54399549E-5	2.10644924E+0	0.00000000E+0	2.61229389E+10	5.36470847E+9	8.40925986E+9	1.73767914E+9	2.78567686E-2	2.60942557E-3	2.19940812E+0	7.85187378E-2	4.41306063E-2	1.20027640E-2	3.85243481E+10	7.97454996E+9	1.92000000E+12	3.45600000E+11	1.28666473E+9	1.67406155E+0	1.41927885E-2	0.00000000E+0	1.08203523E-5	3.30575181E-7	1.78047158E-5	3.07865977E+3	1.27840164E+4	6.90455329E+1	0.00000000E+0	0.00000000E+0	1.00000000E+0	1.00000000E+0	1.00000000E-12	0.00000000E+0	1.00000000E-12	0.00000000E+0	0.00000000E+0	0.00000000E+0	0.00000000E+0	0.00000000E+0	0.00000000E+0	0.00000000E+0	1.00000000E+0	1.00000000E+0	1.00000000E-12	0.00000000E+0	1.00000000E-12	0.00000000E+0	0.00000000E+0	0.00000000E+0	0.00000000E+0	0.00000000E+0	1.43196513E+0	2.52413653E+0	2.69557465E+0	1.45000000E+0	1.44400000E+0	1.44500000E+0	1.44400000E+0	1.43770000E+0	1.43920000E+0	1.43680000E+0	1.43910000E+0
3634061606.924	2019-02-26	15:33:26	93.117	4.51976738E+0	4.43002078E-1	8.39582829E+10	1.70946609E+10	3.33514901E-2	2.58956676E-3	4.06292357E-3	3.18900959E-4	1.22708031E-3	9.52648594E-5	2.07233421E+0	0.00000000E+0	2.61822909E+10	5.36709613E+9	8.52195400E+9	1.75709587E+9	2.80614862E-2	2.61086752E-3	2.16295381E+0	7.52282123E-2	4.37282724E-2	1.18838465E-2	3.88164937E+10	8.01786506E+9	1.92000000E+12	3.45600000E+11	1.28666473E+9	1.67406155E+0	1.36158143E-2	0.00000000E+0	1.08331198E-5	3.17812762E-7	1.77720449E-5	3.07865977E+3	1.27840164E+4	6.90455329E+1	0.00000000E+0	0.00000000E+0	1.00000000E+0	1.00000000E+0	1.00000000E-12	0.00000000E+0	1.00000000E-12	0.00000000E+0	0.00000000E+0	0.00000000E+0	0.00000000E+0	0.00000000E+0	0.00000000E+0	0.00000000E+0	1.00000000E+0	1.00000000E+0	1.00000000E-12	0.00000000E+0	1.00000000E-12	0.00000000E+0	0.00000000E+0	0.00000000E+0	0.00000000E+0	0.00000000E+0	1.43220681E+0	2.52738520E+0	2.69557465E+0	1.45000000E+0	1.44400000E+0	1.44500000E+0	1.44400000E+0	1.43770000E+0	1.43920000E+0	1.43670000E+0	1.43910000E+0
3634061608.233	2019-02-26	15:33:28	93.117	4.52100305E+0	4.43123184E-1	8.41816952E+10	1.71420004E+10	3.32969645E-2	2.58533444E-3	4.06689525E-3	3.19209013E-4	1.22775135E-3	9.53169460E-5	2.07448954E+0	0.00000000E+0	2.62306338E+10	5.37773948E+9	8.53170373E+9	1.75938701E+9	2.80023179E-2	2.60670940E-3	2.16544477E+0	7.54574798E-2	4.38446329E-2	1.19161915E-2	3.88750137E+10	8.03122681E+9	1.92000000E+12	3.45600000E+11	1.28666473E+9	1.67406155E+0	1.36660874E-2	0.00000000E+0	1.08154090E-5	3.18123437E-7	1.77817637E-5	3.07865977E+3	1.27840164E+4	6.90455329E+1	0.00000000E+0	0.00000000E+0	1.00000000E+0	1.00000000E+0	1.00000000E-12	0.00000000E+0	1.00000000E-12	0.00000000E+0	0.00000000E+0	0.00000000E+0	0.00000000E+0	0.00000000E+0	0.00000000E+0	0.00000000E+0	1.00000000E+0	1.00000000E+0	1.00000000E-12	0.00000000E+0	1.00000000E-12	0.00000000E+0	0.00000000E+0	0.00000000E+0	0.00000000E+0	0.00000000E+0	1.43244826E+0	2.53063388E+0	2.66308793E+0	1.45000000E+0	1.44400000E+0	1.44500000E+0	1.44400000E+0	1.43770000E+0	1.43920000E+0	1.43670000E+0	1.43910000E+0
3634061644.722	2019-02-26	15:34:04	93.117	3.98657941E+0	3.90745279E-1	8.56564086E+10	1.74710218E+10	2.56228709E-2	1.98966510E-3	3.26974142E-3	2.57390719E-4	9.54644465E-4	7.41181577E-5	2.11151254E+0	0.00000000E+0	2.63531782E+10	5.41432031E+9	8.46957161E+9	1.75102971E+9	2.13984850E-2	2.00761318E-3	2.20571284E+0	7.92464770E-2	4.46127128E-2	1.21361550E-2	3.88338895E+10	8.04274748E+9	1.92000000E+12	3.45600000E+11	1.28666475E+9	1.67406155E+0	1.38007612E-2	0.00000000E+0	8.32273548E-6	2.55767930E-7	1.38263031E-5	3.07865977E+3	1.27840164E+4	6.90455329E+1	0.00000000E+0	0.00000000E+0	1.00000000E+0	1.00000000E+0	1.00000000E-12	0.00000000E+0	1.00000000E-12	0.00000000E+0	0.00000000E+0	0.00000000E+0	0.00000000E+0	0.00000000E+0	0.00000000E+0	0.00000000E+0	1.00000000E+0	1.00000000E+0	1.00000000E-12	0.00000000E+0	1.00000000E-12	0.00000000E+0	0.00000000E+0	0.00000000E+0	0.00000000E+0	0.00000000E+0	1.43220681E+0	2.52738520E+0	2.63060120E+0	1.44900000E+0	1.44400000E+0	1.44500000E+0	1.44400000E+0	1.43760000E+0	1.43910000E+0	1.43660000E+0	1.43900000E+0
3634061647.352	2019-02-26	15:34:07	93.117	3.98680585E+0	3.90767472E-1	8.61601001E+10	1.75824975E+10	2.55302736E-2	1.98247762E-3	3.29971440E-3	2.59714591E-4	9.54752915E-4	7.41265757E-5	2.12260710E+0	0.00000000E+0	2.64073300E+10	5.42890201E+9	8.45682121E+9	1.74972638E+9	2.12758063E-2	2.00079083E-3	2.21785921E+0	8.03705233E-2	4.48750521E-2	1.22109334E-2	3.88483182E+10	8.05171386E+9	1.92000000E+12	3.45600000E+11	1.28666475E+9	1.67406155E+0	1.34322426E-2	0.00000000E+0	8.29265834E-6	2.58112497E-7	1.38278738E-5	3.07865977E+3	1.27840164E+4	6.90455329E+1	0.00000000E+0	0.00000000E+0	1.00000000E+0	1.00000000E+0	1.00000000E-12	0.00000000E+0	1.00000000E-12	0.00000000E+0	0.00000000E+0	0.00000000E+0	0.00000000E+0	0.00000000E+0	0.00000000E+0	0.00000000E+0	1.00000000E+0	1.00000000E+0	1.00000000E-12	0.00000000E+0	1.00000000E-12	0.00000000E+0	0.00000000E+0	0.00000000E+0	0.00000000E+0	0.00000000E+0	1.43220681E+0	2.52738520E+0	2.69557465E+0	1.44900000E+0	1.44300000E+0	1.44500000E+0	1.44400000E+0	1.43760000E+0	1.43910000E+0	1.43670000E+0	1.43900000E+0
3634061668.438	2019-02-26	15:34:28	93.117	3.41979564E+0	3.35196417E-1	8.75506161E+10	1.78970408E+10	1.86175960E-2	1.44591038E-3	2.50934360E-3	1.98456198E-4	7.02491588E-4	5.45458419E-5	2.16019989E+0	0.00000000E+0	2.64959428E+10	5.45930949E+9	8.38426169E+9	1.73941182E+9	1.54057608E-2	1.46048517E-3	2.25870344E+0	8.43994006E-2	4.55992792E-2	1.24200312E-2	3.87614480E+10	8.05487839E+9	1.92000000E+12	3.45600000E+11	1.28666476E+9	1.67406155E+0	1.37387960E-2	0.00000000E+0	6.04730545E-6	1.96287576E-7	1.01743235E-5	3.07865977E+3	1.27840164E+4	6.90455329E+1	0.00000000E+0	0.00000000E+0	1.00000000E+0	1.00000000E+0	1.00000000E-12	0.00000000E+0	1.00000000E-12	0.00000000E+0	0.00000000E+0	0.00000000E+0	0.00000000E+0	0.00000000E+0	0.00000000E+0	0.00000000E+0	1.00000000E+0	1.00000000E+0	1.00000000E-12	0.00000000E+0	1.00000000E-12	0.00000000E+0	0.00000000E+0	0.00000000E+0	0.00000000E+0	0.00000000E+0	1.43244826E+0	2.53063388E+0	2.66308793E+0	1.44900000E+0	1.44300000E+0	1.44500000E+0	1.44400000E+0	1.43760000E+0	1.43910000E+0	1.43660000E+0	1.43900000E+0
3634061691.703	2019-02-26	15:34:51	93.117	3.02672168E+0	2.96672902E-1	8.97512233E+10	1.83929565E+10	1.43716516E-2	1.11633737E-3	2.04946674E-3	1.62844525E-4	5.50282619E-4	4.27312601E-5	2.21352524E+0	0.00000000E+0	2.66819514E+10	5.51557954E+9	8.30301599E+9	1.72935383E+9	1.17719023E-2	1.12896122E-3	2.31699742E+0	9.02360868E-2	4.67454288E-2	1.27502297E-2	3.87360048E+10	8.08034612E+9	1.92000000E+12	3.45600000E+11	1.28666477E+9	1.67406155E+0	1.38015780E-2	0.00000000E+0	4.66815196E-6	1.60314777E-7	7.96985114E-6	3.07865977E+3	1.27840164E+4	6.90455329E+1	0.00000000E+0	0.00000000E+0	1.00000000E+0	1.00000000E+0	1.00000000E-12	0.00000000E+0	1.00000000E-12	0.00000000E+0	0.00000000E+0	0.00000000E+0	0.00000000E+0	0.00000000E+0	0.00000000E+0	0.00000000E+0	1.00000000E+0	1.00000000E+0	1.00000000E-12	0.00000000E+0	1.00000000E-12	0.00000000E+0	0.00000000E+0	0.00000000E+0	0.00000000E+0	0.00000000E+0	1.43196513E+0	2.52413653E+0	2.63060120E+0	1.44900000E+0	1.44400000E+0	1.44500000E+0	1.44400000E+0	1.43760000E+0	1.43910000E+0	1.43660000E+0	1.43890000E+0
3634061733.499	2019-02-26	15:35:33	93.117	2.54290973E+0	2.49257504E-1	9.11563237E+10	1.87181022E+10	1.00641956E-2	7.81990565E-4	1.49457224E-3	1.19941724E-4	3.88421004E-4	3.01674418E-5	2.25394802E+0	0.00000000E+0	2.67443219E+10	5.54304245E+9	8.21903785E+9	1.71738745E+9	8.18120233E-3	7.91710386E-4	2.36095927E+0	9.50497656E-2	4.74772519E-2	1.29644022E-2	3.86098670E+10	8.07911648E+9	1.92000000E+12	3.45600000E+11	1.28666479E+9	1.67406155E+0	1.41168076E-2	0.00000000E+0	3.26901845E-6	1.16909443E-7	5.62557761E-6	3.07865977E+3	1.27840164E+4	6.90455329E+1	0.00000000E+0	0.00000000E+0	1.00000000E+0	1.00000000E+0	1.00000000E-12	0.00000000E+0	1.00000000E-12	0.00000000E+0	0.00000000E+0	0.00000000E+0	0.00000000E+0	0.00000000E+0	0.00000000E+0	0.00000000E+0	1.00000000E+0	1.00000000E+0	1.00000000E-12	0.00000000E+0	1.00000000E-12	0.00000000E+0	0.00000000E+0	0.00000000E+0	0.00000000E+0	0.00000000E+0	1.43123864E+0	2.51439051E+0	2.63060120E+0	1.44900000E+0	1.44300000E+0	1.44500000E+0	1.44400000E+0	1.43750000E+0	1.43900000E+0	1.43660000E+0	1.43890000E+0
3634061765.902	2019-02-26	15:36:05	93.117	2.04631380E+0	2.00591092E-1	9.29825209E+10	1.91584540E+10	6.47008498E-3	5.03015699E-4	1.02475787E-3	8.37524767E-5	2.51527391E-4	1.95416801E-5	2.32212041E+0	0.00000000E+0	2.66960601E+10	5.55839920E+9	8.03584966E+9	1.68861343E+9	5.19379971E-3	5.10314754E-4	2.43457698E+0	1.03507990E-1	4.84283963E-2	1.32497444E-2	3.81924752E+10	8.03509786E+9	1.92000000E+12	3.45600000E+11	1.28666480E+9	1.67406155E+0	1.45035470E-2	0.00000000E+0	2.10159143E-6	8.01593051E-8	3.64292055E-6	3.07865977E+3	1.27840164E+4	6.90455329E+1	0.00000000E+0	0.00000000E+0	1.00000000E+0	1.00000000E+0	1.00000000E-12	0.00000000E+0	1.00000000E-12	0.00000000E+0	0.00000000E+0	0.00000000E+0	0.00000000E+0	0.00000000E+0	0.00000000E+0	0.00000000E+0	1.00000000E+0	1.00000000E+0	1.00000000E-12	0.00000000E+0	1.00000000E-12	0.00000000E+0	0.00000000E+0	0.00000000E+0	0.00000000E+0	0.00000000E+0	1.43172320E+0	2.52088786E+0	2.69557465E+0	1.44900000E+0	1.44300000E+0	1.44500000E+0	1.44400000E+0	1.43750000E+0	1.43900000E+0	1.43650000E+0	1.43880000E+0
3634061767.612	2019-02-26	15:36:07	93.117	2.04672087E+0	2.00630984E-1	9.28647191E+10	1.91154665E+10	6.45612427E-3	5.01932076E-4	1.00203938E-3	8.20087448E-5	2.51627472E-4	1.95494485E-5	2.30013357E+0	0.00000000E+0	2.68414437E+10	5.58150062E+9	8.13344161E+9	1.70643435E+9	5.20245741E-3	5.08963087E-4	2.41138423E+0	1.01157204E-1	4.83670412E-2	1.32256188E-2	3.85109590E+10	8.09012043E+9	1.92000000E+12	3.45600000E+11	1.28666480E+9	1.67406155E+0	1.41166457E-2	0.00000000E+0	2.09705676E-6	7.83822040E-8	3.64437005E-6	3.07865977E+3	1.27840164E+4	6.90455329E+1	0.00000000E+0	0.00000000E+0	1.00000000E+0	1.00000000E+0	1.00000000E-12	0.00000000E+0	1.00000000E-12	0.00000000E+0	0.00000000E+0	0.00000000E+0	0.00000000E+0	0.00000000E+0	0.00000000E+0	0.00000000E+0	1.00000000E+0	1.00000000E+0	1.00000000E-12	0.00000000E+0	1.00000000E-12	0.00000000E+0	0.00000000E+0	0.00000000E+0	0.00000000E+0	0.00000000E+0	1.43244826E+0	2.53063388E+0	2.63060120E+0	1.44900000E+0	1.44300000E+0	1.44500000E+0	1.44400000E+0	1.43750000E+0	1.43900000E+0	1.43650000E+0	1.43880000E+0
3634061825.698	2019-02-26	15:37:05	93.117	1.51235358E+0	1.48267266E-1	9.78971439E+10	2.03150258E+10	3.43916987E-3	2.67761149E-4	6.07279082E-4	5.19222178E-5	1.37387587E-4	1.06821433E-5	2.44953038E+0	0.00000000E+0	2.70030145E+10	5.67703136E+9	7.82802631E+9	1.66486147E+9	2.69450320E-3	2.72957978E-4	2.57442727E+0	1.21470173E-1	5.09880958E-2	1.40066119E-2	3.80267662E+10	8.09249633E+9	1.92000000E+12	3.45600000E+11	1.28666480E+9	1.67406155E+0	1.47660704E-2	0.00000000E+0	1.11709969E-6	4.75029960E-8	1.98981138E-6	3.07865977E+3	1.27840164E+4	6.90455329E+1	0.00000000E+0	0.00000000E+0	1.00000000E+0	1.00000000E+0	1.00000000E-12	0.00000000E+0	1.00000000E-12	0.00000000E+0	0.00000000E+0	0.00000000E+0	0.00000000E+0	0.00000000E+0	0.00000000E+0	0.00000000E+0	1.00000000E+0	1.00000000E+0	1.00000000E-12	0.00000000E+0	1.00000000E-12	0.00000000E+0	0.00000000E+0	0.00000000E+0	0.00000000E+0	0.00000000E+0	1.43196513E+0	2.52413653E+0	2.66308793E+0	1.44900000E+0	1.44300000E+0	1.44500000E+0	1.44400000E+0	1.43750000E+0	1.43890000E+0	1.43650000E+0	1.43880000E+0
3634061827.815	2019-02-26	15:37:07	93.117	1.51174566E+0	1.48207700E-1	9.69974860E+10	2.01032891E+10	3.45237104E-3	2.68785773E-4	5.97784839E-4	5.12067249E-5	1.37277159E-4	1.06735720E-5	2.42533398E+0	0.00000000E+0	2.69558746E+10	5.65785437E+9	7.86956097E+9	1.67037099E+9	2.71730904E-3	2.73828131E-4	2.54786070E+0	1.18546820E-1	5.05195240E-2	1.38680424E-2	3.80701685E+10	8.08664591E+9	1.92000000E+12	3.45600000E+11	1.28666480E+9	1.67406155E+0	1.47681928E-2	0.00000000E+0	1.12138765E-6	4.67603309E-8	1.98821203E-6	3.07865977E+3	1.27840164E+4	6.90455329E+1	0.00000000E+0	0.00000000E+0	1.00000000E+0	1.00000000E+0	1.00000000E-12	0.00000000E+0	1.00000000E-12	0.00000000E+0	0.00000000E+0	0.00000000E+0	0.00000000E+0	0.00000000E+0	0.00000000E+0	0.00000000E+0	1.00000000E+0	1.00000000E+0	1.00000000E-12	0.00000000E+0	1.00000000E-12	0.00000000E+0	0.00000000E+0	0.00000000E+0	0.00000000E+0	0.00000000E+0	1.43196513E+0	2.52413653E+0	2.66308793E+0	1.44900000E+0	1.44300000E+0	1.44500000E+0	1.44400000E+0	1.43750000E+0	1.43890000E+0	1.43650000E+0	1.43880000E+0
3634061875.565	2019-02-26	15:37:55	93.117	1.11427360E+0	1.09265434E-1	1.00767954E+11	2.10881345E+10	1.85773076E-3	1.45022452E-4	3.62120240E-4	3.37441818E-5	7.45803650E-5	5.80716676E-6	2.58104866E+0	0.00000000E+0	2.67360350E+10	5.68970671E+9	7.46597925E+9	1.61285279E+9	1.42103015E-3	1.49009746E-4	2.71651064E+0	1.44888332E-1	5.24833095E-2	1.44872661E-2	3.70946289E+10	8.01110419E+9	1.92000000E+12	3.45600000E+11	1.28666481E+9	1.67406155E+0	1.58737597E-2	0.00000000E+0	6.03421910E-7	2.83260149E-8	1.08016206E-6	3.07865977E+3	1.27840164E+4	6.90455329E+1	0.00000000E+0	0.00000000E+0	1.00000000E+0	1.00000000E+0	1.00000000E-12	0.00000000E+0	1.00000000E-12	0.00000000E+0	0.00000000E+0	0.00000000E+0	0.00000000E+0	0.00000000E+0	0.00000000E+0	0.00000000E+0	1.00000000E+0	1.00000000E+0	1.00000000E-12	0.00000000E+0	1.00000000E-12	0.00000000E+0	0.00000000E+0	0.00000000E+0	0.00000000E+0	0.00000000E+0	1.43172320E+0	2.52088786E+0	2.66308793E+0	1.44900000E+0	1.44300000E+0	1.44500000E+0	1.44400000E+0	1.43740000E+0	1.43890000E+0	1.43650000E+0	1.43880000E+0
3634061925.673	2019-02-26	15:38:45	93.117	8.66561485E-1	8.50032020E-2	1.11253928E+11	2.38822540E+10	1.09034837E-3	8.54788247E-5	2.66801246E-4	2.69951799E-5	4.51065473E-5	3.51963239E-6	2.95777152E+0	0.00000000E+0	2.65706171E+10	5.86180916E+9	6.71352982E+9	1.51779832E+9	7.78440570E-4	8.97092917E-5	3.12915888E+0	2.12432521E-1	5.79447540E-2	1.62328886E-2	3.55539402E+10	8.00473723E+9	1.92000000E+12	3.45600000E+11	1.28666482E+9	1.67406155E+0	1.50371772E-2	0.00000000E+0	3.54163321E-7	2.08699079E-8	6.53286975E-7	3.07865977E+3	1.27840164E+4	6.90455329E+1	0.00000000E+0	0.00000000E+0	1.00000000E+0	1.00000000E+0	1.00000000E-12	0.00000000E+0	1.00000000E-12	0.00000000E+0	0.00000000E+0	0.00000000E+0	0.00000000E+0	0.00000000E+0	0.00000000E+0	0.00000000E+0	1.00000000E+0	1.00000000E+0	1.00000000E-12	0.00000000E+0	1.00000000E-12	0.00000000E+0	0.00000000E+0	0.00000000E+0	0.00000000E+0	0.00000000E+0	1.43196513E+0	2.52413653E+0	2.69557465E+0	1.44900000E+0	1.44300000E+0	1.44500000E+0	1.44400000E+0	1.43740000E+0	1.43890000E+0	1.43650000E+0	1.43880000E+0
3634061951.505	2019-02-26	15:39:11	93.117	7.75184187E-1	7.60561703E-2	1.10034568E+11	2.37865239E+10	8.93276244E-4	7.01931987E-5	2.27351851E-4	2.43128623E-5	3.60952979E-5	2.82032817E-6	3.03628137E+0	0.00000000E+0	2.57837156E+10	5.75036993E+9	6.38798765E+9	1.46509478E+9	6.29829091E-4	7.43381105E-5	3.21028968E+0	2.33523207E-1	5.73096708E-2	1.61213285E-2	3.42755885E+10	7.81770967E+9	1.92000000E+12	3.45600000E+11	1.28666482E+9	1.67406155E+0	1.39276253E-2	0.00000000E+0	2.90151011E-7	1.77840706E-8	5.22775281E-7	3.07865977E+3	1.27840164E+4	6.90455329E+1	0.00000000E+0	0.00000000E+0	1.00000000E+0	1.00000000E+0	1.00000000E-12	0.00000000E+0	1.00000000E-12	0.00000000E+0	0.00000000E+0	0.00000000E+0	0.00000000E+0	0.00000000E+0	0.00000000E+0	0.00000000E+0	1.00000000E+0	1.00000000E+0	1.00000000E-12	0.00000000E+0	1.00000000E-12	0.00000000E+0	0.00000000E+0	0.00000000E+0	0.00000000E+0	0.00000000E+0	1.43172320E+0	2.52088786E+0	2.69557465E+0	1.44900000E+0	1.44300000E+0	1.44500000E+0	1.44400000E+0	1.43740000E+0	1.43890000E+0	1.43650000E+0	1.43880000E+0
3634061953.489	2019-02-26	15:39:13	93.117	7.75996769E-1	7.61357222E-2	1.10186523E+11	2.38033428E+10	8.92186275E-4	7.01086704E-5	2.25735449E-4	2.42048791E-5	3.61710108E-5	2.82620344E-6	3.02418358E+0	0.00000000E+0	2.58950038E+10	5.76995221E+9	6.43484653E+9	1.47419170E+9	6.30279811E-4	7.42232394E-5	3.19773791E+0	2.31772372E-1	5.73888140E-2	1.61371767E-2	3.44576466E+10	7.85160703E+9	1.92000000E+12	3.45600000E+11	1.28666482E+9	1.67406155E+0	1.38891245E-2	0.00000000E+0	2.89796971E-7	1.76576313E-8	5.23871847E-7	3.07865977E+3	1.27840164E+4	6.90455329E+1	0.00000000E+0	0.00000000E+0	1.00000000E+0	1.00000000E+0	1.00000000E-12	0.00000000E+0	1.00000000E-12	0.00000000E+0	0.00000000E+0	0.00000000E+0	0.00000000E+0	0.00000000E+0	0.00000000E+0	0.00000000E+0	1.00000000E+0	1.00000000E+0	1.00000000E-12	0.00000000E+0	1.00000000E-12	0.00000000E+0	0.00000000E+0	0.00000000E+0	0.00000000E+0	0.00000000E+0	1.43196513E+0	2.52413653E+0	2.72806138E+0	1.44900000E+0	1.44300000E+0	1.44500000E+0	1.44400000E+0	1.43740000E+0	1.43890000E+0	1.43650000E+0	1.43880000E+0
3634061972.694	2019-02-26	15:39:32	93.117	7.72289826E-1	7.57728135E-2	1.10509639E+11	2.39117775E+10	8.84805136E-4	6.95362602E-5	2.26531679E-4	2.42580500E-5	3.58262578E-5	2.79945093E-6	3.04848883E+0	0.00000000E+0	2.58109142E+10	5.76413317E+9	6.37544408E+9	1.46466755E+9	6.22447195E-4	7.36992632E-5	3.22395104E+0	2.36029513E-1	5.75571038E-2	1.61999616E-2	3.42777040E+10	7.82996288E+9	1.92000000E+12	3.45600000E+11	1.28666482E+9	1.67406155E+0	1.31928037E-2	0.00000000E+0	2.87399454E-7	1.77199146E-8	5.18878721E-7	3.07865977E+3	1.27840164E+4	6.90455329E+1	0.00000000E+0	0.00000000E+0	1.00000000E+0	1.00000000E+0	1.00000000E-12	0.00000000E+0	1.00000000E-12	0.00000000E+0	0.00000000E+0	0.00000000E+0	0.00000000E+0	0.00000000E+0	0.00000000E+0	0.00000000E+0	1.00000000E+0	1.00000000E+0	1.00000000E-12	0.00000000E+0	1.00000000E-12	0.00000000E+0	0.00000000E+0	0.00000000E+0	0.00000000E+0	0.00000000E+0	1.43148104E+0	2.51763918E+0	2.66308793E+0	1.44900000E+0	1.44300000E+0	1.44500000E+0	1.44400000E+0	1.43740000E+0	1.43890000E+0	1.43650000E+0	1.43880000E+0
3634062020.299	2019-02-26	15:40:20	93.117	7.71709473E-1	7.57159975E-2	1.07506560E+11	2.30777629E+10	8.87723551E-4	6.97625834E-5	2.13077800E-4	2.33653296E-5	3.57724334E-5	2.79527422E-6	2.92099747E+0	0.00000000E+0	2.59643443E+10	5.73688455E+9	6.62187225E+9	1.50161227E+9	6.38873314E-4	7.36245220E-5	3.08455290E+0	2.16146207E-1	5.59929998E-2	1.56860901E-2	3.48532066E+10	7.87025718E+9	1.92000000E+12	3.45600000E+11	1.28666482E+9	1.67406155E+0	1.39913461E-2	0.00000000E+0	2.88347404E-7	1.66675161E-8	5.18099171E-7	3.07865977E+3	1.27840164E+4	6.90455329E+1	0.00000000E+0	0.00000000E+0	1.00000000E+0	1.00000000E+0	1.00000000E-12	0.00000000E+0	1.00000000E-12	0.00000000E+0	0.00000000E+0	0.00000000E+0	0.00000000E+0	0.00000000E+0	0.00000000E+0	0.00000000E+0	1.00000000E+0	1.00000000E+0	1.00000000E-12	0.00000000E+0	1.00000000E-12	0.00000000E+0	0.00000000E+0	0.00000000E+0	0.00000000E+0	0.00000000E+0	1.43196513E+0	2.52413653E+0	2.66308793E+0	1.44900000E+0	1.44300000E+0	1.44500000E+0	1.44400000E+0	1.43750000E+0	1.43900000E+0	1.43650000E+0	1.43880000E+0
3634062023.612	2019-02-26	15:40:23	93.117	7.70735851E-1	7.56206811E-2	1.07304143E+11	2.30236345E+10	8.85861827E-4	6.96182065E-5	2.11715209E-4	2.32756196E-5	3.56822261E-5	2.78827425E-6	2.91289583E+0	0.00000000E+0	2.59717087E+10	5.73506549E+9	6.63746488E+9	1.50406688E+9	6.38464388E-4	7.34589928E-5	3.07569054E+0	2.15047507E-1	5.58875746E-2	1.56522952E-2	3.48878218E+10	7.87309328E+9	1.92000000E+12	3.45600000E+11	1.28666482E+9	1.67406155E+0	1.43078080E-2	0.00000000E+0	2.87742685E-7	1.65609306E-8	5.16792682E-7	3.07865977E+3	1.27840164E+4	6.90455329E+1	0.00000000E+0	0.00000000E+0	1.00000000E+0	1.00000000E+0	1.00000000E-12	0.00000000E+0	1.00000000E-12	0.00000000E+0	0.00000000E+0	0.00000000E+0	0.00000000E+0	0.00000000E+0	0.00000000E+0	0.00000000E+0	1.00000000E+0	1.00000000E+0	1.00000000E-12	0.00000000E+0	1.00000000E-12	0.00000000E+0	0.00000000E+0	0.00000000E+0	0.00000000E+0	0.00000000E+0	1.43196513E+0	2.52413653E+0	2.69557465E+0	1.44900000E+0	1.44300000E+0	1.44500000E+0	1.44400000E+0	1.43750000E+0	1.43890000E+0	1.43650000E+0	1.43880000E+0
3634062088.617	2019-02-26	15:41:28	93.117	4.99730896E+0	4.89805390E-1	8.31620095E+10	1.69157478E+10	4.09865484E-2	3.18220634E-3	4.85352338E-3	3.80229384E-4	1.50007586E-3	1.16455008E-4	2.04933083E+0	0.00000000E+0	2.61400000E+10	5.35160203E+9	8.57237257E+9	1.76478299E+9	3.46329492E-2	3.20695702E-3	2.13809462E+0	7.29367364E-2	4.33135466E-2	1.17645900E-2	3.88953832E+10	8.02208814E+9	1.92000000E+12	3.45600000E+11	1.28666474E+9	1.67406155E+0	1.23840499E-2	0.00000000E+0	1.33131140E-5	3.79655596E-7	2.17258930E-5	3.07865977E+3	1.27840164E+4	6.90455329E+1	0.00000000E+0	0.00000000E+0	1.00000000E+0	1.00000000E+0	1.00000000E-12	0.00000000E+0	1.00000000E-12	0.00000000E+0	0.00000000E+0	0.00000000E+0	0.00000000E+0	0.00000000E+0	0.00000000E+0	0.00000000E+0	1.00000000E+0	1.00000000E+0	1.00000000E-12	0.00000000E+0	1.00000000E-12	0.00000000E+0	0.00000000E+0	0.00000000E+0	0.00000000E+0	0.00000000E+0	1.43148104E+0	2.51763918E+0	2.66308793E+0	1.44900000E+0	1.44300000E+0	1.44500000E+0	1.44400000E+0	1.43750000E+0	1.43900000E+0	1.43660000E+0	1.43890000E+0
3634062089.953	2019-02-26	15:41:29	93.117	4.99759034E+0	4.89832967E-1	8.32366035E+10	1.69315074E+10	4.09607314E-2	3.18020240E-3	4.85467775E-3	3.80318940E-4	1.50024479E-3	1.16468120E-4	2.05002541E+0	0.00000000E+0	2.61565146E+10	5.35521693E+9	8.57583499E+9	1.76558584E+9	3.46058089E-2	3.20497966E-3	2.13889893E+0	7.30098948E-2	4.33523976E-2	1.17753714E-2	3.89156319E+10	8.02667255E+9	1.92000000E+12	3.45600000E+11	1.28666474E+9	1.67406155E+0	1.23280884E-2	0.00000000E+0	1.33047282E-5	3.79745894E-7	2.17283396E-5	3.07865977E+3	1.27840164E+4	6.90455329E+1	0.00000000E+0	0.00000000E+0	1.00000000E+0	1.00000000E+0	1.00000000E-12	0.00000000E+0	1.00000000E-12	0.00000000E+0	0.00000000E+0	0.00000000E+0	0.00000000E+0	0.00000000E+0	0.00000000E+0	0.00000000E+0	1.00000000E+0	1.00000000E+0	1.00000000E-12	0.00000000E+0	1.00000000E-12	0.00000000E+0	0.00000000E+0	0.00000000E+0	0.00000000E+0	0.00000000E+0	1.43220681E+0	2.52738520E+0	2.66308793E+0	1.44900000E+0	1.44300000E+0	1.44500000E+0	1.44400000E+0	1.43750000E+0	1.43900000E+0	1.43650000E+0	1.43890000E+0
3634062217.022	2019-02-26	15:43:37	93.117	4.67426448E+0	2.33266337E-1	7.31350393E+10	2.71207243E+9	4.08015727E-2	3.16784837E-3	4.85080731E-3	3.80018672E-4	1.49649055E-3	1.16176713E-4	2.05250787E+0	0.00000000E+0	2.29616810E+10	6.88850430E+8	7.52223482E+9	2.78547103E+8	3.44542748E-2	3.19267513E-3	2.14165671E+0	6.92299266E-2	4.34341039E-2	5.25058626E-3	3.41488152E+10	1.67992969E+9	1.68381601E+12	2.12912138E+11	1.28666475E+9	2.84026204E+0	1.36152469E-2	0.00000000E+0	1.32530308E-5	3.79443138E-7	2.16739663E-5	3.07865977E+3	1.27840164E+4	6.90455329E+1	0.00000000E+0	0.00000000E+0	1.00000000E+0	1.00000000E+0	1.00000000E-12	0.00000000E+0	1.00000000E-12	0.00000000E+0	0.00000000E+0	0.00000000E+0	0.00000000E+0	0.00000000E+0	0.00000000E+0	0.00000000E+0	1.00000000E+0	1.00000000E+0	1.00000000E-12	0.00000000E+0	1.00000000E-12	0.00000000E+0	0.00000000E+0	0.00000000E+0	0.00000000E+0	0.00000000E+0	1.43244826E+0	2.53063388E+0	2.66308793E+0	1.44900000E+0	1.44400000E+0	1.44500000E+0	1.44400000E+0	1.43760000E+0	1.43910000E+0	1.43660000E+0	1.43890000E+0
3634062258.990	2019-02-26	15:44:18	93.117	4.68477424E+0	2.33663952E-1	7.33007271E+10	2.71641561E+9	4.08727704E-2	3.17337479E-3	4.84792050E-3	3.79794714E-4	1.49369523E-3	1.15959738E-4	2.05063165E+0	0.00000000E+0	2.30317762E+10	6.90953286E+8	7.54983848E+9	2.79386472E+8	3.45311547E-2	3.19812418E-3	2.13933470E+0	6.90435359E-2	4.32564519E-2	5.22750302E-3	3.42633283E+10	1.68375703E+9	1.69456171E+12	2.14198476E+11	1.28666475E+9	2.84893251E+0	1.45037484E-2	0.00000000E+0	1.32761570E-5	3.79217324E-7	2.16334811E-5	3.07865977E+3	1.27840164E+4	6.90455329E+1	0.00000000E+0	0.00000000E+0	1.00000000E+0	1.00000000E+0	1.00000000E-12	0.00000000E+0	1.00000000E-12	0.00000000E+0	0.00000000E+0	0.00000000E+0	0.00000000E+0	0.00000000E+0	0.00000000E+0	0.00000000E+0	1.00000000E+0	1.00000000E+0	1.00000000E-12	0.00000000E+0	1.00000000E-12	0.00000000E+0	0.00000000E+0	0.00000000E+0	0.00000000E+0	0.00000000E+0	1.43244826E+0	2.53063388E+0	2.63060120E+0	1.45000000E+0	1.44400000E+0	1.44500000E+0	1.44400000E+0	1.43770000E+0	1.43920000E+0	1.43670000E+0	1.43910000E+0
3634062442.767	2019-02-26	15:47:22	93.117	5.51700232E+0	5.40740196E-1	8.11930589E+10	1.64888010E+10	5.08056139E-2	3.94437051E-3	5.74291089E-3	4.49233579E-4	1.82829871E-3	1.41931949E-4	2.01299956E+0	0.00000000E+0	2.58542579E+10	5.28231406E+9	8.58090332E+9	1.76225512E+9	4.32344043E-2	3.97240660E-3	2.09812538E+0	6.93489110E-2	4.22880515E-2	1.14757384E-2	3.86979060E+10	7.96223378E+9	1.92000000E+12	3.45600000E+11	1.28666474E+9	2.84893251E+0	1.38022364E-2	0.00000000E+0	1.65025101E-5	4.49225869E-7	2.64796090E-5	3.07865977E+3	1.27840164E+4	6.90455329E+1	0.00000000E+0	0.00000000E+0	1.00000000E+0	1.00000000E+0	1.00000000E-12	0.00000000E+0	1.00000000E-12	0.00000000E+0	0.00000000E+0	0.00000000E+0	0.00000000E+0	0.00000000E+0	0.00000000E+0	0.00000000E+0	1.00000000E+0	1.00000000E+0	1.00000000E-12	0.00000000E+0	1.00000000E-12	0.00000000E+0	0.00000000E+0	0.00000000E+0	0.00000000E+0	0.00000000E+0	1.43268947E+0	2.53388255E+0	2.66308793E+0	1.45000000E+0	1.44400000E+0	1.44500000E+0	1.44500000E+0	1.43830000E+0	1.43970000E+0	1.43730000E+0	1.43960000E+0
3634062449.351	2019-02-26	15:47:29	93.117	5.51331490E+0	5.40378793E-1	8.13032622E+10	1.65234904E+10	5.08367274E-2	3.94678557E-3	5.89276610E-3	4.60861184E-4	1.82585555E-3	1.41742309E-4	2.03243352E+0	0.00000000E+0	2.57220162E+10	5.26031569E+9	8.48230176E+9	1.74402087E+9	4.31181058E-2	3.97612880E-3	2.11849783E+0	7.11045669E-2	4.23454491E-2	1.14961129E-2	3.83777887E+10	7.90527439E+9	1.92000000E+12	3.45600000E+11	1.28666474E+9	2.84893251E+0	1.36150907E-2	0.00000000E+0	1.65126163E-5	4.60947945E-7	2.64442242E-5	3.07865977E+3	1.27840164E+4	6.90455329E+1	0.00000000E+0	0.00000000E+0	1.00000000E+0	1.00000000E+0	1.00000000E-12	0.00000000E+0	1.00000000E-12	0.00000000E+0	0.00000000E+0	0.00000000E+0	0.00000000E+0	0.00000000E+0	0.00000000E+0	0.00000000E+0	1.00000000E+0	1.00000000E+0	1.00000000E-12	0.00000000E+0	1.00000000E-12	0.00000000E+0	0.00000000E+0	0.00000000E+0	0.00000000E+0	0.00000000E+0	1.43268947E+0	2.53388255E+0	2.66308793E+0	1.45000000E+0	1.44400000E+0	1.44500000E+0	1.44500000E+0	1.43830000E+0	1.43980000E+0	1.43720000E+0	1.43960000E+0
3634062450.672	2019-02-26	15:47:30	93.117	5.51304335E+0	5.40352179E-1	8.10039297E+10	1.64524961E+10	5.08798093E-2	3.95012961E-3	5.78095708E-3	4.52185648E-4	1.82567570E-3	1.41728349E-4	2.01693463E+0	0.00000000E+0	2.57628246E+10	5.26450776E+9	8.53940431E+9	1.75409529E+9	4.32731765E-2	3.97845231E-3	2.10202818E+0	6.96756848E-2	4.21895467E-2	1.14498270E-2	3.85360817E+10	7.93050882E+9	1.92000000E+12	3.45600000E+11	1.28666475E+9	2.84893251E+0	1.36165132E-2	0.00000000E+0	1.65266100E-5	4.52201944E-7	2.64416194E-5	3.07865977E+3	1.27840164E+4	6.90455329E+1	0.00000000E+0	0.00000000E+0	1.00000000E+0	1.00000000E+0	1.00000000E-12	0.00000000E+0	1.00000000E-12	0.00000000E+0	0.00000000E+0	0.00000000E+0	0.00000000E+0	0.00000000E+0	0.00000000E+0	0.00000000E+0	1.00000000E+0	1.00000000E+0	1.00000000E-12	0.00000000E+0	1.00000000E-12	0.00000000E+0	0.00000000E+0	0.00000000E+0	0.00000000E+0	0.00000000E+0	1.43268947E+0	2.53388255E+0	2.69557465E+0	1.45000000E+0	1.44400000E+0	1.44500000E+0	1.44500000E+0	1.43830000E+0	1.43980000E+0	1.43730000E+0	1.43960000E+0
3634062724.435	2019-02-26	15:52:04	93.117	5.49096870E+0	5.38188652E-1	8.09089341E+10	1.64291029E+10	5.04761363E-2	3.91879618E-3	5.68731852E-3	4.44920098E-4	1.81108468E-3	1.40595781E-4	2.01054566E+0	0.00000000E+0	2.57884456E+10	5.26806537E+9	8.56603703E+9	1.75889087E+9	4.29777331E-2	3.94647749E-3	2.09527020E+0	6.90964051E-2	4.21400698E-2	1.14348019E-2	3.86150360E+10	7.94377423E+9	1.92000000E+12	3.45600000E+11	1.28666478E+9	2.84893251E+0	1.33120210E-2	0.00000000E+0	1.63954903E-5	4.44877285E-7	2.62302947E-5	3.07865977E+3	1.27840164E+4	6.90455329E+1	0.00000000E+0	0.00000000E+0	1.00000000E+0	1.00000000E+0	1.00000000E-12	0.00000000E+0	1.00000000E-12	0.00000000E+0	0.00000000E+0	0.00000000E+0	0.00000000E+0	0.00000000E+0	0.00000000E+0	0.00000000E+0	1.00000000E+0	1.00000000E+0	1.00000000E-12	0.00000000E+0	1.00000000E-12	0.00000000E+0	0.00000000E+0	0.00000000E+0	0.00000000E+0	0.00000000E+0	1.43365193E+0	2.54687724E+0	2.66308793E+0	1.45100000E+0	1.44500000E+0	1.44600000E+0	1.44600000E+0	1.43920000E+0	1.44060000E+0	1.43810000E+0	1.44040000E+0
3634062755.428	2019-02-26	15:52:35	93.117	6.03654248E+0	5.91660178E-1	7.70057309E+10	1.55887326E+10	6.32116528E-2	4.90733786E-3	6.44757233E-3	5.03911579E-4	2.18885677E-3	1.69918778E-4	1.93847129E+0	0.00000000E+0	2.51955309E+10	5.12705947E+9	8.57436687E+9	1.75254226E+9	5.45752237E-2	4.93606768E-3	2.01621785E+0	6.23029312E-2	4.01071515E-2	1.08645481E-2	3.81931600E+10	7.82122823E+9	1.92000000E+12	3.45600000E+11	1.28666475E+9	2.84893251E+0	1.24841324E-2	0.00000000E+0	2.05321983E-5	5.04346374E-7	3.17016420E-5	3.07865977E+3	1.27840164E+4	6.90455329E+1	0.00000000E+0	0.00000000E+0	1.00000000E+0	1.00000000E+0	1.00000000E-12	0.00000000E+0	1.00000000E-12	0.00000000E+0	0.00000000E+0	0.00000000E+0	0.00000000E+0	0.00000000E+0	0.00000000E+0	0.00000000E+0	1.00000000E+0	1.00000000E+0	1.00000000E-12	0.00000000E+0	1.00000000E-12	0.00000000E+0	0.00000000E+0	0.00000000E+0	0.00000000E+0	0.00000000E+0	1.43413176E+0	2.55337459E+0	2.72806138E+0	1.45100000E+0	1.44500000E+0	1.44600000E+0	1.44600000E+0	1.43930000E+0	1.44080000E+0	1.43820000E+0	1.44050000E+0
3634062758.710	2019-02-26	15:52:38	93.117	6.04194444E+0	5.92189623E-1	7.72495279E+10	1.56422447E+10	6.32025027E-2	4.90662763E-3	6.50932936E-3	5.08703787E-4	2.19277602E-3	1.70222994E-4	1.94517457E+0	0.00000000E+0	2.52146936E+10	5.13268258E+9	8.56135790E+9	1.75058296E+9	5.45003973E-2	4.93586366E-3	2.02343697E+0	6.29021818E-2	4.02341291E-2	1.09005636E-2	3.81773829E+10	7.82110304E+9	1.92000000E+12	3.45600000E+11	1.28666475E+9	2.84893251E+0	1.23839976E-2	0.00000000E+0	2.05292262E-5	5.09177174E-7	3.17584054E-5	3.07865977E+3	1.27840164E+4	6.90455329E+1	0.00000000E+0	0.00000000E+0	1.00000000E+0	1.00000000E+0	1.00000000E-12	0.00000000E+0	1.00000000E-12	0.00000000E+0	0.00000000E+0	0.00000000E+0	0.00000000E+0	0.00000000E+0	0.00000000E+0	0.00000000E+0	1.00000000E+0	1.00000000E+0	1.00000000E-12	0.00000000E+0	1.00000000E-12	0.00000000E+0	0.00000000E+0	0.00000000E+0	0.00000000E+0	0.00000000E+0	1.43413176E+0	2.55337459E+0	2.76054811E+0	1.45100000E+0	1.44500000E+0	1.44600000E+0	1.44600000E+0	1.43930000E+0	1.44080000E+0	1.43820000E+0	1.44050000E+0
3634062767.875	2019-02-26	15:52:47	93.117	6.04044582E+0	5.92042743E-1	7.73245104E+10	1.56588804E+10	6.31368408E-2	4.90153089E-3	6.52461122E-3	5.09889629E-4	2.19168838E-3	1.70138570E-4	1.94753373E+0	0.00000000E+0	2.52180204E+10	5.13396227E+9	8.55563420E+9	1.74965751E+9	5.44205412E-2	4.93091671E-3	2.02596711E+0	6.31126021E-2	4.02731825E-2	1.09117097E-2	3.81667155E+10	7.82000340E+9	1.92000000E+12	3.45600000E+11	1.28666475E+9	2.84893251E+0	1.33117959E-2	0.00000000E+0	2.05078981E-5	5.10372562E-7	3.17426529E-5	3.07865977E+3	1.27840164E+4	6.90455329E+1	0.00000000E+0	0.00000000E+0	1.00000000E+0	1.00000000E+0	1.00000000E-12	0.00000000E+0	1.00000000E-12	0.00000000E+0	0.00000000E+0	0.00000000E+0	0.00000000E+0	0.00000000E+0	0.00000000E+0	0.00000000E+0	1.00000000E+0	1.00000000E+0	1.00000000E-12	0.00000000E+0	1.00000000E-12	0.00000000E+0	0.00000000E+0	0.00000000E+0	0.00000000E+0	0.00000000E+0	1.43365193E+0	2.54687724E+0	2.72806138E+0	1.45100000E+0	1.44500000E+0	1.44600000E+0	1.44600000E+0	1.43930000E+0	1.44080000E+0	1.43820000E+0	1.44050000E+0
3634062806.093	2019-02-26	15:53:26	93.117	6.52747613E+0	6.39776578E-1	7.49574721E+10	1.51455593E+10	7.52688747E-2	5.84322981E-3	7.15272126E-3	5.58631019E-4	2.55936016E-3	1.98677573E-4	1.89129166E+0	0.00000000E+0	2.49511528E+10	5.06530616E+9	8.62975988E+9	1.75891059E+9	6.55567933E-2	5.87323386E-3	1.96512835E+0	5.80883953E-2	3.90403500E-2	1.05644637E-2	3.81438048E+10	7.78919841E+9	1.92000000E+12	3.45600000E+11	1.28666473E+9	2.84893251E+0	1.38643956E-2	0.00000000E+0	2.44485849E-5	5.59505011E-7	3.70677153E-5	3.07865977E+3	1.27840164E+4	6.90455329E+1	0.00000000E+0	0.00000000E+0	1.00000000E+0	1.00000000E+0	1.00000000E-12	0.00000000E+0	1.00000000E-12	0.00000000E+0	0.00000000E+0	0.00000000E+0	0.00000000E+0	0.00000000E+0	0.00000000E+0	0.00000000E+0	1.00000000E+0	1.00000000E+0	1.00000000E-12	0.00000000E+0	1.00000000E-12	0.00000000E+0	0.00000000E+0	0.00000000E+0	0.00000000E+0	0.00000000E+0	1.43413176E+0	2.55337459E+0	2.72806138E+0	1.45100000E+0	1.44500000E+0	1.44600000E+0	1.44600000E+0	1.43950000E+0	1.44090000E+0	1.43840000E+0	1.44070000E+0
