Repository: EricViklund/recoating

File: data/CBMM-D-Roughness_2019-02-26_09-30.txt (part 6 of 6)
timestamp	date	time	Kappa	Eacc	std Eacc	Qo	std Qo	Pinc_correct	std Pinc_correct	Pref_correct	std Pref_correct	Pt_correct	std Pt_correct	B*	std B*	QL	std QL	Q0*	std Q0*	Ploss	std Ploss	B1	std B1	B2	std B2	Qext1	std Qext1	Qext2	std Qext2	Frequency [Hz]	tau	RadTop [mR/hr]	RadBot [mR/hr]	Pi_meas	Pr_meas	Pt_meas	ci	cr	ct	PHOMA_meas	PHOMB_meas	cHOMA	cHOMB	PHOMA_correct	std PHOMA_correct	PHOMB_correct	std PHOMB_correct	Qext_HOMA	std Qext_HOMA	Qext_HOMB	std Qext_HOMB	PHOMC_meas	PHOMD_meas	cHOMC	cHOMD	PHOMC_correct	std PHOMC_correct	PHOMD_correct	std PHOMD_correct	Qext_HOMC	std Qext_HOMC	Qext_HOMD	std Qext_HOMD	Dwr Temp from P	Pres 0-100T	Pres 0-1000T	TcavTop [K]	TcavUpMid[K]	TcavLoMid[K]	TcavBot[K]	AUX_RTD1[K]	AUX_RTD2[K]	AUX_RTD3[K]	AUX_RTD4[K]	
3634065101.457	2019-02-26	16:31:41	93.117	1.82349710E+1	1.78723969E+0	2.17397371E+9	1.20671183E+9	9.26825769E+1	7.19410337E+0	7.50226306E+1	5.82332541E+0	1.99733528E-2	1.55036689E-3	5.27985294E-2	0.00000000E+0	2.06261207E+9	1.14603409E+9	1.95917073E+9	1.08963699E+9	1.76399730E+1	9.25560612E+0	5.28583121E-2	2.60598788E-2	1.13227797E-3	6.60715849E-4	4.11283226E+10	3.05339367E+10	1.92000000E+12	3.45600000E+11	1.28666852E+9	2.84893251E+0	1.06312733E-2	0.00000000E+0	3.01048456E-2	5.86847107E-3	2.89277988E-4	3.07865977E+3	1.27840164E+4	6.90455329E+1	0.00000000E+0	0.00000000E+0	1.00000000E+0	1.00000000E+0	1.00000000E-12	0.00000000E+0	1.00000000E-12	0.00000000E+0	0.00000000E+0	0.00000000E+0	0.00000000E+0	0.00000000E+0	0.00000000E+0	0.00000000E+0	1.00000000E+0	1.00000000E+0	1.00000000E-12	0.00000000E+0	1.00000000E-12	0.00000000E+0	0.00000000E+0	0.00000000E+0	0.00000000E+0	0.00000000E+0	1.51748371E+0	3.88857925E+0	4.02753056E+0	1.53200000E+0	1.52600000E+0	1.52800000E+0	1.52700000E+0	1.52210000E+0	1.53270000E+0	1.52230000E+0	1.52590000E+0
3634065228.303	2019-02-26	16:33:48	93.117	1.22506105E+1	1.20070524E+0	3.30638431E+9	1.27267086E+9	1.86052902E+1	1.44415967E+0	1.33614261E+1	1.03712886E+0	9.01480392E-3	6.99754749E-4	8.25800242E-2	0.00000000E+0	3.04892034E+9	1.17572612E+9	2.81634639E+9	1.08802756E+9	5.23484928E+0	1.77798591E+0	8.27222332E-2	2.53061930E-2	1.72207516E-3	7.31746487E-4	3.99697177E+10	1.96520891E+10	1.92000000E+12	3.45600000E+11	1.28666911E+9	2.84893251E+0	1.05746208E-2	0.00000000E+0	6.04330832E-3	1.04516653E-3	1.30563174E-4	3.07865977E+3	1.27840164E+4	6.90455329E+1	0.00000000E+0	0.00000000E+0	1.00000000E+0	1.00000000E+0	1.00000000E-12	0.00000000E+0	1.00000000E-12	0.00000000E+0	0.00000000E+0	0.00000000E+0	0.00000000E+0	0.00000000E+0	0.00000000E+0	0.00000000E+0	1.00000000E+0	1.00000000E+0	1.00000000E-12	0.00000000E+0	1.00000000E-12	0.00000000E+0	0.00000000E+0	0.00000000E+0	0.00000000E+0	0.00000000E+0	1.54007007E+0	4.32715014E+0	4.51483150E+0	1.55300000E+0	1.54900000E+0	1.54900000E+0	1.54900000E+0	1.54550000E+0	1.54810000E+0	1.54450000E+0	1.54920000E+0
3634065238.094	2019-02-26	16:33:58	93.117	1.22498800E+1	1.20063364E+0	3.28541227E+9	1.25957664E+9	1.86375086E+1	1.44666049E+0	1.33608578E+1	1.03708475E+0	9.01372882E-3	6.99671298E-4	8.30201641E-2	0.00000000E+0	3.02838317E+9	1.16318248E+9	2.79623895E+9	1.07599438E+9	5.26763702E+0	1.77999209E+0	8.31622242E-2	2.52946913E-2	1.71115223E-3	7.24736688E-4	3.95060654E+10	1.93336728E+10	1.92000000E+12	3.45600000E+11	1.28666911E+9	2.84893251E+0	1.01174486E-2	0.00000000E+0	6.05377340E-3	1.04512208E-3	1.30547603E-4	3.07865977E+3	1.27840164E+4	6.90455329E+1	0.00000000E+0	0.00000000E+0	1.00000000E+0	1.00000000E+0	1.00000000E-12	0.00000000E+0	1.00000000E-12	0.00000000E+0	0.00000000E+0	0.00000000E+0	0.00000000E+0	0.00000000E+0	0.00000000E+0	0.00000000E+0	1.00000000E+0	1.00000000E+0	1.00000000E-12	0.00000000E+0	1.00000000E-12	0.00000000E+0	0.00000000E+0	0.00000000E+0	0.00000000E+0	0.00000000E+0	1.54007007E+0	4.32715014E+0	4.44985804E+0	1.55300000E+0	1.54900000E+0	1.54900000E+0	1.54900000E+0	1.54560000E+0	1.54820000E+0	1.54450000E+0	1.54930000E+0
3634065245.360	2019-02-26	16:34:05	93.117	1.51464949E+1	1.48453424E+0	2.58283761E+9	1.20288951E+9	4.48396811E+1	3.48049601E+0	3.45819085E+1	2.68428124E+0	1.37805042E-2	1.06967256E-3	6.48495665E-2	0.00000000E+0	2.42228372E+9	1.12963258E+9	2.27476613E+9	1.06225932E+9	1.02439921E+1	4.39536339E+0	6.49368039E-2	2.57520064E-2	1.34522792E-3	6.71670109E-4	3.97746340E+10	2.43298172E+10	1.92000000E+12	3.45600000E+11	1.28666884E+9	2.84893251E+0	1.03845217E-2	0.00000000E+0	1.45646757E-2	2.70508949E-3	1.99585746E-4	3.07865977E+3	1.27840164E+4	6.90455329E+1	0.00000000E+0	0.00000000E+0	1.00000000E+0	1.00000000E+0	1.00000000E-12	0.00000000E+0	1.00000000E-12	0.00000000E+0	0.00000000E+0	0.00000000E+0	0.00000000E+0	0.00000000E+0	0.00000000E+0	0.00000000E+0	1.00000000E+0	1.00000000E+0	1.00000000E-12	0.00000000E+0	1.00000000E-12	0.00000000E+0	0.00000000E+0	0.00000000E+0	0.00000000E+0	0.00000000E+0	1.53990918E+0	4.32390147E+0	4.51483150E+0	1.55300000E+0	1.54900000E+0	1.55000000E+0	1.54900000E+0	1.54580000E+0	1.55050000E+0	1.54470000E+0	1.54940000E+0
3634065340.792	2019-02-26	16:35:40	93.117	9.24108545E+0	9.05738799E-1	4.21371366E+8	1.59236741E+8	8.13378416E+1	6.31351511E+0	5.79592522E+1	4.49885108E+0	5.12963888E-3	3.98184846E-4	8.45156912E-2	0.00000000E+0	3.88448884E+8	1.47072826E+8	3.58177283E+8	1.35866941E+8	2.33734597E+1	7.75242763E+0	8.45342394E-2	2.52188625E-2	2.19464253E-4	9.18633715E-5	4.98462361E+9	2.39992118E+9	1.92000000E+12	3.45600000E+11	1.28666929E+9	2.84893251E+0	1.17839099E-2	0.00000000E+0	2.64198865E-2	4.53372792E-3	7.42935663E-5	3.07865977E+3	1.27840164E+4	6.90455329E+1	0.00000000E+0	0.00000000E+0	1.00000000E+0	1.00000000E+0	1.00000000E-12	0.00000000E+0	1.00000000E-12	0.00000000E+0	0.00000000E+0	0.00000000E+0	0.00000000E+0	0.00000000E+0	0.00000000E+0	0.00000000E+0	1.00000000E+0	1.00000000E+0	1.00000000E-12	0.00000000E+0	1.00000000E-12	0.00000000E+0	0.00000000E+0	0.00000000E+0	0.00000000E+0	0.00000000E+0	1.55188758E+0	4.57080064E+0	4.74223861E+0	1.56500000E+0	1.56200000E+0	1.56200000E+0	1.56100000E+0	1.55800000E+0	1.55930000E+0	1.55720000E+0	1.56150000E+0
3634065353.663	2019-02-26	16:35:53	93.117	9.23617799E+0	9.05257815E-1	4.21444372E+8	1.59483668E+8	8.13652395E+1	6.31564176E+0	5.80155185E+1	4.50321852E+0	5.12419216E-3	3.97762067E-4	8.43584366E-2	0.00000000E+0	3.88572515E+8	1.47321651E+8	3.58343239E+8	1.36115998E+8	2.33445968E+1	7.75669440E+0	8.43769534E-2	2.52228628E-2	2.19502277E-4	9.19824371E-5	4.99478063E+9	2.40871970E+9	1.92000000E+12	3.45600000E+11	1.28666928E+9	2.84893251E+0	1.14184879E-2	0.00000000E+0	2.64287858E-2	4.53812922E-3	7.42146804E-5	3.07865977E+3	1.27840164E+4	6.90455329E+1	0.00000000E+0	0.00000000E+0	1.00000000E+0	1.00000000E+0	1.00000000E-12	0.00000000E+0	1.00000000E-12	0.00000000E+0	0.00000000E+0	0.00000000E+0	0.00000000E+0	0.00000000E+0	0.00000000E+0	0.00000000E+0	1.00000000E+0	1.00000000E+0	1.00000000E-12	0.00000000E+0	1.00000000E-12	0.00000000E+0	0.00000000E+0	0.00000000E+0	0.00000000E+0	0.00000000E+0	1.55404133E+0	4.61628207E+0	4.77472534E+0	1.56600000E+0	1.56300000E+0	1.56400000E+0	1.56300000E+0	1.55980000E+0	1.56110000E+0	1.55900000E+0	1.56320000E+0
3634065363.355	2019-02-26	16:36:03	93.117	9.23587600E+0	9.05228217E-1	4.21057706E+8	1.59476928E+8	8.15160997E+1	6.32735165E+0	5.81464692E+1	4.51338302E+0	5.12385707E-3	3.97736058E-4	8.42585943E-2	0.00000000E+0	3.88251834E+8	1.47328642E+8	3.58080477E+8	1.36134646E+8	2.33645067E+1	7.77213004E+0	8.42770723E-2	2.52253972E-2	2.19300889E-4	9.19637017E-5	4.99611216E+9	2.41185186E+9	1.92000000E+12	3.45600000E+11	1.28666928E+9	2.84893251E+0	1.11127706E-2	0.00000000E+0	2.64777877E-2	4.54837253E-3	7.42098273E-5	3.07865977E+3	1.27840164E+4	6.90455329E+1	0.00000000E+0	0.00000000E+0	1.00000000E+0	1.00000000E+0	1.00000000E-12	0.00000000E+0	1.00000000E-12	0.00000000E+0	0.00000000E+0	0.00000000E+0	0.00000000E+0	0.00000000E+0	0.00000000E+0	0.00000000E+0	1.00000000E+0	1.00000000E+0	1.00000000E-12	0.00000000E+0	1.00000000E-12	0.00000000E+0	0.00000000E+0	0.00000000E+0	0.00000000E+0	0.00000000E+0	1.55526497E+0	4.64227145E+0	4.83969880E+0	1.56800000E+0	1.56500000E+0	1.56500000E+0	1.56400000E+0	1.56130000E+0	1.56250000E+0	1.56050000E+0	1.56470000E+0
3634065425.035	2019-02-26	16:37:05	93.117	9.74025629E+0	9.54662946E-1	4.36511528E+9	1.39467396E+9	7.13385477E+0	5.53736832E-1	4.62154408E+0	3.58731582E-1	5.69877603E-3	4.42361769E-4	1.08106589E-1	0.00000000E+0	3.93032020E+9	1.25879082E+9	3.54687919E+9	1.13871343E+9	2.50661192E+0	6.59782557E-1	1.08352369E-1	2.46752197E-2	2.27349754E-3	8.33735672E-4	4.02862928E+10	1.58066412E+10	1.92000000E+12	3.45600000E+11	1.28666924E+9	2.84893251E+0	1.18906829E-2	0.00000000E+0	2.31719492E-3	3.61509554E-4	8.25364914E-5	3.07865977E+3	1.27840164E+4	6.90455329E+1	0.00000000E+0	0.00000000E+0	1.00000000E+0	1.00000000E+0	1.00000000E-12	0.00000000E+0	1.00000000E-12	0.00000000E+0	0.00000000E+0	0.00000000E+0	0.00000000E+0	0.00000000E+0	0.00000000E+0	0.00000000E+0	1.00000000E+0	1.00000000E+0	1.00000000E-12	0.00000000E+0	1.00000000E-12	0.00000000E+0	0.00000000E+0	0.00000000E+0	0.00000000E+0	0.00000000E+0	1.55557010E+0	4.64876880E+0	4.83969880E+0	1.56800000E+0	1.56500000E+0	1.56600000E+0	1.56400000E+0	1.56170000E+0	1.56290000E+0	1.56100000E+0	1.56510000E+0
3634065435.935	2019-02-26	16:37:15	93.117	1.13383369E+1	1.11129234E+0	3.58784194E+9	1.31775799E+9	1.39193894E+1	1.08043596E+0	9.77921860E+0	7.59074784E-1	7.72217316E-3	5.99419620E-4	8.80273689E-2	0.00000000E+0	3.29141533E+9	1.21127423E+9	3.02512182E+9	1.11546495E+9	4.13244861E+0	1.32043051E+0	8.81918628E-2	2.51712587E-2	1.86866768E-3	7.64323348E-4	4.06822334E+10	1.89231139E+10	1.92000000E+12	3.45600000E+11	1.28666913E+9	2.84893251E+0	1.14184672E-2	0.00000000E+0	4.52124965E-3	7.64956667E-4	1.11841749E-4	3.07865977E+3	1.27840164E+4	6.90455329E+1	0.00000000E+0	0.00000000E+0	1.00000000E+0	1.00000000E+0	1.00000000E-12	0.00000000E+0	1.00000000E-12	0.00000000E+0	0.00000000E+0	0.00000000E+0	0.00000000E+0	0.00000000E+0	0.00000000E+0	0.00000000E+0	1.00000000E+0	1.00000000E+0	1.00000000E-12	0.00000000E+0	1.00000000E-12	0.00000000E+0	0.00000000E+0	0.00000000E+0	0.00000000E+0	0.00000000E+0	1.55526497E+0	4.64227145E+0	4.80721207E+0	1.56800000E+0	1.56500000E+0	1.56500000E+0	1.56400000E+0	1.56140000E+0	1.56310000E+0	1.56080000E+0	1.56490000E+0
3634065442.658	2019-02-26	16:37:22	93.117	1.34838993E+1	1.32158126E+0	2.90085323E+9	1.30556428E+9	3.05081608E+1	2.36807088E+0	2.32687544E+1	1.80614433E+0	1.09212368E-2	8.47733731E-4	6.76173571E-2	0.00000000E+0	2.71302919E+9	1.22277120E+9	2.54119997E+9	1.14695281E+9	7.22848518E+0	2.97824072E+0	6.77195176E-2	2.56847421E-2	1.51086106E-3	7.32348423E-4	4.28362950E+10	2.52119965E+10	1.92000000E+12	3.45600000E+11	1.28666893E+9	2.84893251E+0	1.14184534E-2	0.00000000E+0	9.90955907E-3	1.82014428E-3	1.58174415E-4	3.07865977E+3	1.27840164E+4	6.90455329E+1	0.00000000E+0	0.00000000E+0	1.00000000E+0	1.00000000E+0	1.00000000E-12	0.00000000E+0	1.00000000E-12	0.00000000E+0	0.00000000E+0	0.00000000E+0	0.00000000E+0	0.00000000E+0	0.00000000E+0	0.00000000E+0	1.00000000E+0	1.00000000E+0	1.00000000E-12	0.00000000E+0	1.00000000E-12	0.00000000E+0	0.00000000E+0	0.00000000E+0	0.00000000E+0	0.00000000E+0	1.55526497E+0	4.64227145E+0	4.83969880E+0	1.56800000E+0	1.56500000E+0	1.56500000E+0	1.56400000E+0	1.56140000E+0	1.56400000E+0	1.56070000E+0	1.56490000E+0
3634065448.149	2019-02-26	16:37:28	93.117	1.48914067E+1	1.45953273E+0	2.59459878E+9	1.34297435E+9	4.81945573E+1	3.74090443E+0	3.83242704E+1	2.97476664E+0	1.33202467E-2	1.03394697E-3	5.72280789E-2	0.00000000E+0	2.45084040E+9	1.26998732E+9	2.31817566E+9	1.20258575E+9	9.85696663E+0	4.77949825E+0	5.73054143E-2	2.59500102E-2	1.35135353E-3	7.40553765E-4	4.52766778E+10	3.11382128E+10	1.92000000E+12	3.45600000E+11	1.28666880E+9	2.84893251E+0	1.16572541E-2	0.00000000E+0	1.56543954E-2	2.99782706E-3	1.92919746E-4	3.07865977E+3	1.27840164E+4	6.90455329E+1	0.00000000E+0	0.00000000E+0	1.00000000E+0	1.00000000E+0	1.00000000E-12	0.00000000E+0	1.00000000E-12	0.00000000E+0	0.00000000E+0	0.00000000E+0	0.00000000E+0	0.00000000E+0	0.00000000E+0	0.00000000E+0	1.00000000E+0	1.00000000E+0	1.00000000E-12	0.00000000E+0	1.00000000E-12	0.00000000E+0	0.00000000E+0	0.00000000E+0	0.00000000E+0	0.00000000E+0	1.55526497E+0	4.64227145E+0	4.77472534E+0	1.56800000E+0	1.56500000E+0	1.56500000E+0	1.56400000E+0	1.56150000E+0	1.56520000E+0	1.56080000E+0	1.56500000E+0
3634065455.414	2019-02-26	16:37:35	93.117	1.66187293E+1	1.62882977E+0	2.41380680E+9	1.53003497E+9	7.93277834E+1	6.15749263E+0	6.61154106E+1	5.13193922E+0	1.65896204E-2	1.28771862E-3	4.55151719E-2	0.00000000E+0	2.30582593E+9	1.46273408E+9	2.20544473E+9	1.40014877E+9	1.31957832E+1	8.01570442E+0	4.55723931E-2	2.62541649E-2	1.25719104E-3	8.28400835E-4	5.29664263E+10	4.53683830E+10	1.92000000E+12	3.45600000E+11	1.28666862E+9	2.84893251E+0	1.19317832E-2	0.00000000E+0	2.57669861E-2	5.17172447E-3	2.40270727E-4	3.07865977E+3	1.27840164E+4	6.90455329E+1	0.00000000E+0	0.00000000E+0	1.00000000E+0	1.00000000E+0	1.00000000E-12	0.00000000E+0	1.00000000E-12	0.00000000E+0	0.00000000E+0	0.00000000E+0	0.00000000E+0	0.00000000E+0	0.00000000E+0	0.00000000E+0	1.00000000E+0	1.00000000E+0	1.00000000E-12	0.00000000E+0	1.00000000E-12	0.00000000E+0	0.00000000E+0	0.00000000E+0	0.00000000E+0	0.00000000E+0	1.55572253E+0	4.65201747E+0	4.83969880E+0	1.56800000E+0	1.56500000E+0	1.56600000E+0	1.56500000E+0	1.56190000E+0	1.56720000E+0	1.56120000E+0	1.56530000E+0
3634065522.367	2019-02-26	16:38:42	93.117	8.01033424E+0	7.85112029E-1	5.36298897E+9	1.59659088E+9	3.58022950E+0	2.77901335E-1	2.19651080E+0	1.70498381E-1	3.85426965E-3	2.99189575E-4	1.21535446E-1	0.00000000E+0	4.76850793E+9	1.42336695E+9	4.25176747E+9	1.27245851E+9	1.37986443E+0	3.26035181E-1	1.21874922E-1	2.43535951E-2	2.79322342E-3	9.71738770E-4	4.40040402E+10	1.57776636E+10	1.92000000E+12	3.45600000E+11	1.28666932E+9	2.84893251E+0	1.09139594E-2	0.00000000E+0	1.16291821E-3	1.71816957E-4	5.58221436E-5	3.07865977E+3	1.27840164E+4	6.90455329E+1	0.00000000E+0	0.00000000E+0	1.00000000E+0	1.00000000E+0	1.00000000E-12	0.00000000E+0	1.00000000E-12	0.00000000E+0	0.00000000E+0	0.00000000E+0	0.00000000E+0	0.00000000E+0	0.00000000E+0	0.00000000E+0	1.00000000E+0	1.00000000E+0	1.00000000E-12	0.00000000E+0	1.00000000E-12	0.00000000E+0	0.00000000E+0	0.00000000E+0	0.00000000E+0	0.00000000E+0	1.55739417E+0	4.68775288E+0	4.87218553E+0	1.57000000E+0	1.56700000E+0	1.56700000E+0	1.56600000E+0	1.56360000E+0	1.56460000E+0	1.56300000E+0	1.56710000E+0
3634065549.872	2019-02-26	16:39:09	93.117	1.12973782E+1	1.10727794E+0	3.63163696E+9	1.49948667E+9	1.55797553E+1	1.20931501E+0	1.15189175E+1	8.94111734E-1	7.66648269E-3	5.95096877E-4	7.53523086E-2	0.00000000E+0	3.37078438E+9	1.39406830E+9	3.13458608E+9	1.29850328E+9	4.05317132E+0	1.50395444E+0	7.54948358E-2	2.54954271E-2	1.89147758E-3	8.51968872E-4	4.81044421E+10	2.56596216E+10	1.92000000E+12	3.45600000E+11	1.28666910E+9	2.84893251E+0	1.11063301E-2	0.00000000E+0	5.06056418E-3	9.01040576E-4	1.11035173E-4	3.07865977E+3	1.27840164E+4	6.90455329E+1	0.00000000E+0	0.00000000E+0	1.00000000E+0	1.00000000E+0	1.00000000E-12	0.00000000E+0	1.00000000E-12	0.00000000E+0	0.00000000E+0	0.00000000E+0	0.00000000E+0	0.00000000E+0	0.00000000E+0	0.00000000E+0	1.00000000E+0	1.00000000E+0	1.00000000E-12	0.00000000E+0	1.00000000E-12	0.00000000E+0	0.00000000E+0	0.00000000E+0	0.00000000E+0	0.00000000E+0	1.55663552E+0	4.67150951E+0	4.80721207E+0	1.56900000E+0	1.56600000E+0	1.56700000E+0	1.56600000E+0	1.56280000E+0	1.56440000E+0	1.56220000E+0	1.56630000E+0
3634065552.294	2019-02-26	16:39:12	93.117	1.12958831E+1	1.10713141E+0	3.63594456E+9	1.50407300E+9	1.55892106E+1	1.21004894E+0	1.15342482E+1	8.95301713E-1	7.66445365E-3	5.94939381E-4	7.51725040E-2	0.00000000E+0	3.37533939E+9	1.39855597E+9	3.13934683E+9	1.30289473E+9	4.04729797E+0	1.50525212E+0	7.53148597E-2	2.55000988E-2	1.89372112E-3	8.54320137E-4	4.82765894E+10	2.58068678E+10	1.92000000E+12	3.45600000E+11	1.28666910E+9	2.84893251E+0	1.09142231E-2	0.00000000E+0	5.06363541E-3	9.02239781E-4	1.11005786E-4	3.07865977E+3	1.27840164E+4	6.90455329E+1	0.00000000E+0	0.00000000E+0	1.00000000E+0	1.00000000E+0	1.00000000E-12	0.00000000E+0	1.00000000E-12	0.00000000E+0	0.00000000E+0	0.00000000E+0	0.00000000E+0	0.00000000E+0	0.00000000E+0	0.00000000E+0	1.00000000E+0	1.00000000E+0	1.00000000E-12	0.00000000E+0	1.00000000E-12	0.00000000E+0	0.00000000E+0	0.00000000E+0	0.00000000E+0	0.00000000E+0	1.55648355E+0	4.66826084E+0	4.83969880E+0	1.56900000E+0	1.56600000E+0	1.56700000E+0	1.56600000E+0	1.56280000E+0	1.56440000E+0	1.56220000E+0	1.56620000E+0
3634065620.607	2019-02-26	16:40:20	93.117	1.35884650E+1	1.33182987E+0	2.90093263E+9	1.53152299E+9	3.66343321E+1	2.84358965E+0	2.92824102E+1	2.27292955E+0	1.10912787E-2	8.60932536E-4	5.59412445E-2	0.00000000E+0	2.74310359E+9	1.44976808E+9	2.59778052E+9	1.37444612E+9	7.34083064E+0	3.64035872E+0	5.60257662E-2	2.59876981E-2	1.51090241E-3	8.42756288E-4	5.17785446E+10	3.63882566E+10	1.92000000E+12	3.45600000E+11	1.28666892E+9	2.84893251E+0	1.05742057E-2	0.00000000E+0	1.18994416E-2	2.29054854E-3	1.60637166E-4	3.07865977E+3	1.27840164E+4	6.90455329E+1	0.00000000E+0	0.00000000E+0	1.00000000E+0	1.00000000E+0	1.00000000E-12	0.00000000E+0	1.00000000E-12	0.00000000E+0	0.00000000E+0	0.00000000E+0	0.00000000E+0	0.00000000E+0	0.00000000E+0	0.00000000E+0	1.00000000E+0	1.00000000E+0	1.00000000E-12	0.00000000E+0	1.00000000E-12	0.00000000E+0	0.00000000E+0	0.00000000E+0	0.00000000E+0	0.00000000E+0	1.55419457E+0	4.61953074E+0	4.80721207E+0	1.56700000E+0	1.56400000E+0	1.56400000E+0	1.56300000E+0	1.56030000E+0	1.56300000E+0	1.55970000E+0	1.56380000E+0
3634065647.302	2019-02-26	16:40:47	93.117	1.54191653E+1	1.51125900E+0	2.53076257E+9	1.19152659E+9	4.79742819E+1	3.72380646E+0	3.71254135E+1	2.88171032E+0	1.42811293E-2	1.10853152E-3	6.40032251E-2	0.00000000E+0	2.37539802E+9	1.11985454E+9	2.23251017E+9	1.05387639E+9	1.08345874E+1	4.70860809E+0	6.40875881E-2	2.57732120E-2	1.31810551E-3	6.64394282E-4	3.94891218E+10	2.44513361E+10	1.92000000E+12	3.45600000E+11	1.28666873E+9	2.84893251E+0	1.04782416E-2	0.00000000E+0	1.55828463E-2	2.90404926E-3	2.06836397E-4	3.07865977E+3	1.27840164E+4	6.90455329E+1	0.00000000E+0	0.00000000E+0	1.00000000E+0	1.00000000E+0	1.00000000E-12	0.00000000E+0	1.00000000E-12	0.00000000E+0	0.00000000E+0	0.00000000E+0	0.00000000E+0	0.00000000E+0	0.00000000E+0	0.00000000E+0	1.00000000E+0	1.00000000E+0	1.00000000E-12	0.00000000E+0	1.00000000E-12	0.00000000E+0	0.00000000E+0	0.00000000E+0	0.00000000E+0	0.00000000E+0	1.55480670E+0	4.63252543E+0	4.77472534E+0	1.56700000E+0	1.56400000E+0	1.56500000E+0	1.56400000E+0	1.56080000E+0	1.56500000E+0	1.56010000E+0	1.56430000E+0
